Repository: M3RG-IITD/chgs-ai

File: data/softening.csv
As,Ge,In,P,S,Sb,Se,Si,Te,Tl,softening
0.0,0.0,0.0,0.0,0.0,0.0,0.0,15.0,85.0,0.0,446.15
0.0,0.0,0.0,0.0,0.0,0.0,70.0,0.0,30.0,0.0,350.15
0.0,0.0,0.0,0.0,0.0,0.0,75.0,0.0,25.0,0.0,344.10000075
0.0,0.0,0.0,0.0,0.0,0.0,80.0,0.0,19.5,0.0,335.15
0.0,0.0,0.0,0.0,0.0,0.0,80.0,0.0,20.0,0.0,336.7999996
0.0,0.0,0.0,0.0,0.0,0.0,85.0,0.0,15.0,0.0,337.15
0.0,0.0,0.0,0.0,0.0,0.0,90.0,0.0,10.0,0.0,333.69999924999996
0.0,0.0,0.0,0.0,0.0,0.0,95.0,0.0,5.0,0.0,328.60000075
0.0,0.0,0.0,0.0,0.0,0.0,98.5,0.0,1.5,0.0,324.15
0.0,0.0,0.0,0.0,0.0,0.0,100.0,0.0,0.0,0.0,317.09999999999997
0.0,0.0,0.0,0.0,0.0,0.5,80.0,0.0,19.5,0.0,337.15
0.0,0.0,0.0,0.0,0.0,2.0,98.0,0.0,0.0,0.0,609.15
0.0,0.0,0.0,0.0,0.0,4.0,96.0,0.0,0.0,0.0,600.15
0.0,0.0,0.0,0.0,0.0,5.0,72.0,0.0,23.0,0.0,355.15
0.0,0.0,0.0,0.0,0.0,5.0,75.0,0.0,20.0,0.0,344.65
0.0,0.0,0.0,0.0,0.0,6.0,94.0,0.0,0.0,0.0,599.15
0.0,0.0,0.0,0.0,0.0,8.0,92.0,0.0,0.0,0.0,598.15
0.0,0.0,0.0,0.0,0.0,10.0,70.0,0.0,20.0,0.0,347.74999849999995
0.0,0.0,0.0,0.0,0.0,10.0,90.0,0.0,0.0,0.0,597.15
0.0,0.0,0.0,0.0,0.0,15.0,65.0,0.0,20.0,0.0,352.45000310000006
0.0,0.0,0.0,0.0,4.76,0.0,95.24,0.0,0.0,0.0,325.15
0.0,0.0,0.0,6.0,0.0,0.0,54.0,0.0,40.0,0.0,357.0
0.0,0.0,0.0,7.0,0.0,0.0,63.0,0.0,30.0,0.0,365.0
0.0,0.0,0.0,8.0,0.0,0.0,72.0,0.0,20.0,0.0,369.0
0.0,0.0,0.0,9.0,0.0,0.0,81.0,0.0,10.0,0.0,351.0
0.0,0.0,0.0,10.0,0.0,0.0,90.0,0.0,0.0,0.0,351.0
0.0,0.0,0.0,11.5,0.0,0.0,48.5,0.0,40.0,0.0,387.0
0.0,0.0,0.0,14.0,0.0,0.0,56.0,0.0,30.0,0.0,383.0
0.0,0.0,0.0,16.0,0.0,0.0,64.0,0.0,20.0,0.0,386.0
0.0,0.0,0.0,17.0,0.0,0.0,43.0,0.0,40.0,0.0,377.0
0.0,0.0,0.0,18.0,0.0,0.0,72.0,0.0,10.0,0.0,380.0
0.0,0.0,0.0,20.0,0.0,0.0,50.0,0.0,30.0,0.0,387.0
0.0,0.0,0.0,20.0,0.0,0.0,80.0,0.0,0.0,0.0,369.0
0.0,0.0,0.0,23.0,0.0,0.0,57.0,0.0,20.0,0.0,382.0
0.0,0.0,0.0,25.5,0.0,0.0,64.5,0.0,10.0,0.0,386.0
0.0,0.0,0.0,28.6,0.0,0.0,71.40000000000002,0.0,0.0,0.0,379.0
0.0,0.0,0.0,32.0,0.0,0.0,48.0,0.0,20.0,0.0,384.0
0.0,0.0,0.0,36.0,0.0,0.0,54.0,0.0,10.0,0.0,397.0
0.0,0.0,0.0,40.0,0.0,0.0,60.0,0.0,0.0,0.0,386.0
0.0,0.0,0.5,0.0,0.0,0.0,80.0,0.0,19.5,0.0,336.15
0.0,0.0,5.0,0.0,0.0,0.0,75.0,0.0,20.0,0.0,337.15
0.0,0.0,5.0,0.0,0.0,0.0,79.0,0.0,15.0,0.0,614.15
0.0,0.0,5.5,0.0,0.0,0.0,79.0,0.0,15.0,0.0,611.15
0.0,0.0,10.0,0.0,0.0,0.0,70.0,0.0,20.0,0.0,334.15
0.0,0.0,10.0,0.0,0.0,0.0,90.0,0.0,0.0,0.0,360.15
0.0,0.0,15.0,0.0,0.0,0.0,65.0,0.0,20.0,0.0,340.15
0.0,0.0,20.0,0.0,0.0,0.0,60.0,0.0,20.0,0.0,352.15
0.0,4.0,6.0,0.0,0.0,0.0,90.0,0.0,0.0,0.0,372.95000310000006
0.0,5.0,0.0,0.0,0.0,0.0,48.0,0.0,47.0,0.0,423.15
0.0,5.0,0.0,0.0,0.0,0.0,55.0,0.0,40.0,0.0,423.15
0.0,5.0,0.0,0.0,0.0,0.0,75.0,0.0,20.0,0.0,398.15
0.0,5.0,0.0,0.0,0.0,0.0,95.0,0.0,0.0,0.0,347.0
0.0,5.0,0.0,0.0,0.0,20.0,75.0,0.0,0.0,0.0,398.15
0.0,5.0,0.0,35.0,0.0,0.0,60.0,0.0,0.0,0.0,453.15
0.0,6.0,4.0,0.0,0.0,0.0,90.0,0.0,0.0,0.0,380.65
0.0,7.0,3.0,0.0,0.0,0.0,90.0,0.0,0.0,0.0,380.0
0.0,8.0,2.0,0.0,0.0,0.0,90.0,0.0,0.0,0.0,382.15
0.0,10.0,0.0,0.0,0.0,0.0,50.0,0.0,40.0,0.0,410.15
0.0,10.0,0.0,0.0,0.0,0.0,55.0,0.0,35.0,0.0,448.15
0.0,10.0,0.0,0.0,0.0,0.0,70.0,0.0,20.0,0.0,415.15
0.0,10.0,0.0,0.0,0.0,0.0,90.0,0.0,0.0,0.0,383.0
0.0,10.0,0.0,0.0,0.0,5.0,85.0,0.0,0.0,0.0,435.15
0.0,10.0,0.0,0.0,0.0,15.0,75.0,0.0,0.0,0.0,463.15
0.0,10.0,0.0,0.0,0.0,25.0,65.0,0.0,0.0,0.0,471.15
0.0,10.0,0.0,0.0,60.0,0.0,0.0,0.0,30.0,0.0,413.15
0.0,10.0,0.0,0.0,65.0,0.0,0.0,0.0,25.0,0.0,405.15
0.0,10.0,0.0,0.0,70.0,0.0,0.0,0.0,20.0,0.0,422.15
0.0,10.0,0.0,0.0,90.0,0.0,0.0,0.0,0.0,0.0,856.0
0.0,10.0,0.0,10.0,80.0,0.0,0.0,0.0,0.0,0.0,558.15
0.0,10.0,0.0,20.0,0.0,0.0,70.0,0.0,0.0,0.0,483.15
0.0,10.0,0.0,20.0,70.0,0.0,0.0,0.0,0.0,0.0,548.15
0.0,10.0,0.0,25.0,65.0,0.0,0.0,0.0,0.0,0.0,603.15
0.0,10.0,0.0,30.0,60.0,0.0,0.0,0.0,0.0,0.0,653.15
0.0,10.0,0.0,35.0,0.0,0.0,55.0,0.0,0.0,0.0,583.15
0.0,10.0,0.0,50.0,40.0,0.0,0.0,0.0,0.0,0.0,793.15
0.0,11.0,3.0,0.0,0.0,0.0,86.0,0.0,0.0,0.0,397.0
0.0,11.0,4.0,0.0,0.0,0.0,85.0,0.0,0.0,0.0,402.0
0.0,12.0,5.0,0.0,0.0,0.0,83.0,0.0,0.0,0.0,413.0
0.0,12.5,0.0,0.0,87.5,0.0,0.0,0.0,0.0,0.0,856.0
0.0,13.0,5.0,0.0,0.0,0.0,82.0,0.0,0.0,0.0,417.0
0.0,14.0,8.0,0.0,0.0,0.0,78.0,0.0,0.0,0.0,471.0
0.0,15.0,0.0,0.0,0.0,0.0,45.0,0.0,40.0,0.0,405.15
0.0,15.0,0.0,0.0,0.0,0.0,70.0,0.0,15.0,0.0,428.15
0.0,15.0,0.0,0.0,0.0,0.0,85.0,0.0,0.0,0.0,417.0
0.0,15.0,0.0,0.0,0.0,5.0,80.0,0.0,0.0,0.0,448.15
0.0,15.0,0.0,0.0,70.0,0.0,0.0,0.0,15.0,0.0,461.15
0.0,15.0,0.0,0.0,85.0,0.0,0.0,0.0,0.0,0.0,855.0
0.0,15.0,0.0,10.0,0.0,0.0,0.0,0.0,75.0,0.0,403.15
0.0,15.0,0.0,15.0,0.0,0.0,0.0,0.0,70.0,0.0,410.65
0.0,15.0,0.0,15.0,0.0,0.0,70.0,0.0,0.0,0.0,553.15
0.0,15.0,0.0,15.0,70.0,0.0,0.0,0.0,0.0,0.0,598.15
0.0,15.0,0.0,20.0,0.0,0.0,0.0,0.0,65.0,0.0,461.15
0.0,15.0,0.0,20.0,65.0,0.0,0.0,0.0,0.0,0.0,673.15
0.0,15.0,0.0,25.0,0.0,0.0,60.0,0.0,0.0,0.0,623.15
0.0,15.0,0.0,25.0,60.0,0.0,0.0,0.0,0.0,0.0,743.15
0.0,15.0,0.0,30.0,55.0,0.0,0.0,0.0,0.0,0.0,783.15
0.0,15.0,0.0,35.0,0.0,0.0,50.0,0.0,0.0,0.0,653.15
0.0,15.0,0.0,35.0,50.0,0.0,0.0,0.0,0.0,0.0,788.15
0.0,16.0,0.0,0.0,0.0,24.0,60.0,0.0,0.0,0.0,774.15
0.0,16.0,5.0,0.0,0.0,0.0,79.0,0.0,0.0,0.0,473.0
0.0,16.5,8.0,0.0,0.0,0.0,75.5,0.0,0.0,0.0,490.0
0.0,17.5,0.0,0.0,82.5,0.0,0.0,0.0,0.0,0.0,855.0
0.0,18.0,5.0,0.0,0.0,0.0,77.0,0.0,0.0,0.0,484.0
0.0,18.18,0.0,13.64,0.0,0.0,0.0,0.0,68.18,0.0,438.15
0.0,19.0,0.0,0.0,81.0,0.0,0.0,0.0,0.0,0.0,854.0
0.0,19.0,8.0,0.0,0.0,0.0,73.0,0.0,0.0,0.0,521.0
0.0,20.0,0.0,0.0,0.0,0.0,20.0,0.0,60.0,0.0,437.15
0.0,20.0,0.0,0.0,0.0,0.0,45.0,0.0,35.0,0.0,580.15
0.0,20.0,0.0,0.0,0.0,0.0,50.0,0.0,30.0,0.0,463.15
0.0,20.0,0.0,0.0,0.0,0.0,55.0,0.0,25.0,0.0,472.15
0.0,20.0,0.0,0.0,0.0,0.0,60.0,0.0,20.0,0.0,493.15
0.0,20.0,0.0,0.0,0.0,0.0,80.0,0.0,0.0,0.0,465.0
0.0,20.0,0.0,0.0,0.0,7.0,73.0,0.0,0.0,0.0,543.15
0.0,20.0,0.0,0.0,0.0,10.0,70.0,0.0,0.0,0.0,545.15
0.0,20.0,0.0,0.0,0.0,20.0,60.0,0.0,0.0,0.0,792.15
0.0,20.0,0.0,0.0,0.0,25.0,55.0,0.0,0.0,0.0,548.15
0.0,20.0,0.0,0.0,60.0,0.0,0.0,0.0,20.0,0.0,512.15
0.0,20.0,0.0,0.0,80.0,0.0,0.0,0.0,0.0,0.0,842.0
0.0,20.0,0.0,5.0,0.0,0.0,0.0,0.0,75.0,0.0,425.15
0.0,20.0,0.0,10.0,0.0,0.0,0.0,0.0,70.0,0.0,504.15
0.0,20.0,0.0,10.0,0.0,0.0,70.0,0.0,0.0,0.0,573.15
0.0,20.0,0.0,10.0,70.0,0.0,0.0,0.0,0.0,0.0,648.15
0.0,20.0,0.0,15.0,0.0,0.0,0.0,0.0,65.0,0.0,542.15
0.0,20.0,0.0,15.0,65.0,0.0,0.0,0.0,0.0,0.0,738.15
0.0,20.0,0.0,20.0,0.0,0.0,60.0,0.0,0.0,0.0,693.15
0.0,20.0,0.0,20.0,60.0,0.0,0.0,0.0,0.0,0.0,773.15
0.0,20.0,0.0,25.0,55.0,0.0,0.0,0.0,0.0,0.0,748.15
0.0,20.0,0.0,30.0,50.0,0.0,0.0,0.0,0.0,0.0,758.15
0.0,20.0,0.0,45.0,35.0,0.0,0.0,0.0,0.0,0.0,713.15
0.0,20.0,5.0,0.0,0.0,0.0,75.0,0.0,0.0,0.0,523.0
0.0,20.5,8.0,0.0,0.0,0.0,71.5,0.0,0.0,0.0,533.0
0.0,20.83,15.0,0.0,0.0,0.0,64.17,0.0,0.0,0.0,623.0
0.0,21.5,8.0,0.0,0.0,0.0,70.5,0.0,0.0,0.0,553.0
0.0,22.0,5.0,0.0,0.0,0.0,73.0,0.0,0.0,0.0,536.0
0.0,22.5,8.0,0.0,0.0,0.0,69.5,0.0,0.0,0.0,563.0
0.0,23.0,0.0,0.0,77.0,0.0,0.0,0.0,0.0,0.0,842.0
0.0,23.33,12.0,0.0,0.0,0.0,64.67,0.0,0.0,0.0,625.0
0.0,23.5,8.0,0.0,0.0,0.0,68.5,0.0,0.0,0.0,583.0
0.0,24.0,0.0,0.0,0.0,16.0,60.0,0.0,0.0,0.0,813.15
0.0,24.5,8.0,0.0,0.0,0.0,67.5,0.0,0.0,0.0,600.0
0.0,25.0,0.0,0.0,0.0,0.0,20.0,0.0,55.0,0.0,524.15
0.0,25.0,0.0,0.0,0.0,0.0,25.0,0.0,50.0,0.0,493.15
0.0,25.0,0.0,0.0,0.0,0.0,65.0,0.0,10.0,0.0,548.15
0.0,25.0,0.0,0.0,0.0,5.0,70.0,0.0,0.0,0.0,623.15
0.0,25.0,0.0,0.0,0.0,10.0,65.0,0.0,0.0,0.0,620.15
0.0,25.0,0.0,0.0,0.0,15.0,60.0,0.0,0.0,0.0,585.15
0.0,25.0,0.0,0.0,0.0,20.0,55.0,0.0,0.0,0.0,561.15
0.0,25.0,0.0,0.0,25.0,0.0,0.0,0.0,50.0,0.0,668.15
0.0,25.0,0.0,0.0,30.0,0.0,0.0,0.0,45.0,0.0,420.15
0.0,25.0,0.0,0.0,75.0,0.0,0.0,0.0,0.0,0.0,819.0
0.0,25.0,0.0,5.0,70.0,0.0,0.0,0.0,0.0,0.0,673.15
0.0,25.0,0.0,10.0,0.0,0.0,0.0,0.0,65.0,0.0,661.15
0.0,25.0,0.0,10.0,0.0,0.0,65.0,0.0,0.0,0.0,673.15
0.0,25.0,0.0,10.0,65.0,0.0,0.0,0.0,0.0,0.0,673.15
0.0,25.0,0.0,15.0,60.0,0.0,0.0,0.0,0.0,0.0,758.15
0.0,25.0,0.0,20.0,0.0,0.0,55.0,0.0,0.0,0.0,723.15
0.0,25.0,0.0,20.0,55.0,0.0,0.0,0.0,0.0,0.0,683.15
0.0,25.0,0.0,25.0,50.0,0.0,0.0,0.0,0.0,0.0,748.15
0.0,25.0,0.0,30.0,0.0,0.0,45.0,0.0,0.0,0.0,653.15
0.0,25.0,0.0,30.0,45.0,0.0,0.0,0.0,0.0,0.0,738.15
0.0,25.0,0.0,35.0,40.0,0.0,0.0,0.0,0.0,0.0,738.15
0.0,25.0,5.0,0.0,0.0,0.0,70.0,0.0,0.0,0.0,582.0
0.0,25.0,10.0,0.0,0.0,0.0,65.0,0.0,0.0,0.0,631.0
0.0,25.5,8.0,0.0,0.0,0.0,66.5,0.0,0.0,0.0,632.0
0.0,26.0,5.0,0.0,0.0,0.0,69.0,0.0,0.0,0.0,595.0
0.0,26.5,5.0,0.0,0.0,0.0,68.5,0.0,0.0,0.0,602.0
0.0,26.67,8.0,0.0,0.0,0.0,65.33,0.0,0.0,0.0,640.0
0.0,27.0,5.0,0.0,0.0,0.0,68.0,0.0,0.0,0.0,621.0
0.0,27.5,8.0,0.0,0.0,0.0,64.5,0.0,0.0,0.0,636.0
0.0,28.0,5.0,0.0,0.0,0.0,67.0,0.0,0.0,0.0,635.0
0.0,28.0,8.0,0.0,0.0,0.0,64.0,0.0,0.0,0.0,623.0
0.0,29.17,5.0,0.0,0.0,0.0,65.83,0.0,0.0,0.0,665.0
0.0,29.5,5.0,0.0,0.0,0.0,65.5,0.0,0.0,0.0,655.0
0.0,30.0,0.0,0.0,0.0,0.0,25.0,0.0,45.0,0.0,566.15
0.0,30.0,0.0,0.0,0.0,0.0,30.0,0.0,40.0,0.0,548.15
0.0,30.0,0.0,0.0,0.0,0.0,35.0,0.0,35.0,0.0,559.15
0.0,30.0,0.0,0.0,0.0,0.0,40.0,0.0,30.0,0.0,578.15
0.0,30.0,0.0,0.0,0.0,0.0,45.0,0.0,25.0,0.0,585.15
0.0,30.0,0.0,0.0,0.0,0.0,60.0,0.0,10.0,0.0,600.15
0.0,30.0,0.0,0.0,0.0,0.0,65.0,0.0,5.0,0.0,599.15
0.0,30.0,0.0,0.0,0.0,0.0,70.0,0.0,0.0,0.0,606.0
0.0,30.0,0.0,0.0,25.0,0.0,0.0,0.0,45.0,0.0,480.15
0.0,30.0,0.0,0.0,30.0,0.0,0.0,0.0,40.0,0.0,452.15
0.0,30.0,0.0,0.0,35.0,0.0,0.0,0.0,35.0,0.0,435.15
0.0,30.0,0.0,0.0,40.0,0.0,0.0,0.0,30.0,0.0,420.15
0.0,30.0,0.0,0.0,50.0,0.0,0.0,0.0,20.0,0.0,450.15
0.0,30.0,0.0,0.0,60.0,0.0,0.0,0.0,10.0,0.0,694.15
0.0,30.0,0.0,0.0,65.0,0.0,0.0,0.0,5.0,0.0,688.15
0.0,30.0,0.0,0.0,70.0,0.0,0.0,0.0,0.0,0.0,697.15
0.0,30.0,0.0,5.0,65.0,0.0,0.0,0.0,0.0,0.0,773.15
0.0,30.0,0.0,10.0,60.0,0.0,0.0,0.0,0.0,0.0,793.1125000000001
0.0,30.0,0.0,15.0,55.0,0.0,0.0,0.0,0.0,0.0,773.15
0.0,30.0,0.0,20.0,50.0,0.0,0.0,0.0,0.0,0.0,738.15
0.0,30.0,0.0,25.0,45.0,0.0,0.0,0.0,0.0,0.0,743.15
0.0,30.0,0.0,30.0,40.0,0.0,0.0,0.0,0.0,0.0,693.15
0.0,30.0,0.0,45.0,25.0,0.0,0.0,0.0,0.0,0.0,688.15
0.0,30.0,0.0,55.0,15.0,0.0,0.0,0.0,0.0,0.0,733.15
0.0,30.0,5.0,0.0,0.0,0.0,65.0,0.0,0.0,0.0,653.0
0.0,30.0,8.0,0.0,0.0,0.0,62.0,0.0,0.0,0.0,605.0
0.0,30.3,0.0,0.0,0.0,0.0,45.5,0.0,0.0,24.2,643.15
0.0,32.0,5.0,0.0,0.0,0.0,63.0,0.0,0.0,0.0,623.0
0.0,32.0,8.0,0.0,0.0,0.0,60.0,0.0,0.0,0.0,601.0
0.0,33.0,0.0,0.0,0.0,0.0,62.0,0.0,5.0,0.0,628.15
0.0,33.333333333333336,0.0,0.0,0.0,0.0,66.66666666666667,0.0,0.0,0.0,710.0
0.0,33.6,0.0,0.0,0.0,0.0,66.4,0.0,0.0,0.0,841.15
0.0,35.0,0.0,0.0,0.0,0.0,30.0,0.0,35.0,0.0,569.15
0.0,35.0,0.0,0.0,0.0,0.0,35.0,0.0,30.0,0.0,591.15
0.0,35.0,0.0,0.0,0.0,0.0,40.0,0.0,25.0,0.0,604.15
0.0,35.0,0.0,0.0,0.0,0.0,45.0,0.0,20.0,0.0,623.15
0.0,35.0,0.0,0.0,0.0,0.0,50.0,0.0,15.0,0.0,647.15
0.0,35.0,0.0,0.0,0.0,0.0,60.0,0.0,5.0,0.0,615.15
0.0,35.0,0.0,0.0,0.0,0.0,65.0,0.0,0.0,0.0,660.0
0.0,35.0,0.0,0.0,0.0,5.0,60.0,0.0,0.0,0.0,628.15
0.0,35.0,0.0,0.0,25.0,0.0,0.0,0.0,40.0,0.0,544.15
0.0,35.0,0.0,0.0,30.0,0.0,0.0,0.0,35.0,0.0,614.15
0.0,35.0,0.0,0.0,35.0,0.0,0.0,0.0,30.0,0.0,612.15
0.0,35.0,0.0,0.0,50.0,0.0,0.0,0.0,15.0,0.0,669.15
0.0,35.0,0.0,0.0,65.0,0.0,0.0,0.0,0.0,0.0,588.15
0.0,35.0,0.0,5.0,60.0,0.0,0.0,0.0,0.0,0.0,753.15
0.0,35.0,0.0,10.0,0.0,0.0,55.0,0.0,0.0,0.0,683.15
0.0,35.0,0.0,10.0,55.0,0.0,0.0,0.0,0.0,0.0,693.15
0.0,35.0,0.0,15.0,50.0,0.0,0.0,0.0,0.0,0.0,698.15
0.0,35.0,0.0,20.0,45.0,0.0,0.0,0.0,0.0,0.0,683.15
0.0,35.0,0.0,25.0,40.0,0.0,0.0,0.0,0.0,0.0,678.15
0.0,35.0,0.0,35.0,30.0,0.0,0.0,0.0,0.0,0.0,723.15
0.0,35.0,5.0,0.0,0.0,0.0,60.0,0.0,0.0,0.0,596.0
0.0,36.0,0.0,0.0,0.0,4.0,60.0,0.0,0.0,0.0,858.15
0.0,37.0,0.0,0.0,0.0,0.0,60.0,0.0,3.0,0.0,627.15
0.0,37.5,0.0,0.0,0.0,18.75,43.75,0.0,0.0,0.0,593.15
0.0,38.0,0.0,0.0,26.0,0.0,0.0,0.0,36.0,0.0,573.15
0.0,38.0,0.0,0.0,30.0,0.0,0.0,0.0,32.0,0.0,602.15
0.0,39.0,0.0,0.0,0.0,0.0,59.0,0.0,2.0,0.0,621.15
0.0,40.0,0.0,0.0,30.0,0.0,0.0,0.0,30.0,0.0,580.15
0.0,40.0,0.0,0.0,40.0,0.0,0.0,0.0,20.0,0.0,626.15
0.0,40.0,0.0,0.0,50.0,0.0,0.0,0.0,10.0,0.0,618.15
0.0,40.0,0.0,0.0,52.0,0.0,0.0,0.0,8.0,0.0,654.15
0.0,40.0,0.0,0.0,53.0,0.0,0.0,0.0,7.0,0.0,658.15
0.0,40.0,0.0,0.0,56.0,0.0,0.0,0.0,4.0,0.0,652.15
0.0,40.0,0.0,0.0,58.0,0.0,0.0,0.0,2.0,0.0,660.15
0.0,40.0,0.0,0.0,60.0,0.0,0.0,0.0,0.0,0.0,692.1200000000001
0.0,40.0,0.0,5.0,55.0,0.0,0.0,0.0,0.0,0.0,648.15
0.0,40.0,0.0,10.0,0.0,0.0,50.0,0.0,0.0,0.0,433.15
0.0,40.0,0.0,10.0,50.0,0.0,0.0,0.0,0.0,0.0,673.15
0.0,40.0,0.0,20.0,40.0,0.0,0.0,0.0,0.0,0.0,653.15
0.0,40.0,0.0,40.0,20.0,0.0,0.0,0.0,0.0,0.0,723.15
0.0,41.0,0.0,0.0,42.0,0.0,0.0,0.0,17.0,0.0,633.15
0.0,41.0,0.0,0.0,59.0,0.0,0.0,0.0,0.0,0.0,673.15
0.0,41.66666666666667,0.0,0.0,58.333333333333336,0.0,0.0,0.0,0.0,0.0,649.0
0.0,42.0,0.0,0.0,58.0,0.0,0.0,0.0,0.0,0.0,643.15
0.0,45.0,0.0,20.0,35.0,0.0,0.0,0.0,0.0,0.0,698.15
0.0,50.0,0.0,15.0,35.0,0.0,0.0,0.0,0.0,0.0,728.15
0.0,50.0,0.0,25.0,25.0,0.0,0.0,0.0,0.0,0.0,793.15
2.0,0.0,0.0,0.0,0.0,0.0,73.0,0.0,25.0,0.0,349.15
2.0,0.0,0.0,0.0,0.0,0.0,78.0,0.0,20.0,0.0,349.15
2.0,0.0,0.0,0.0,0.0,0.0,83.0,0.0,15.0,0.0,347.15
2.0,0.0,0.0,0.0,0.0,0.0,88.0,0.0,10.0,0.0,342.15
2.0,0.0,0.0,0.0,0.0,0.0,93.0,0.0,5.0,0.0,336.15
2.0,0.0,0.0,0.0,0.0,0.0,96.5,0.0,1.5,0.0,334.15
2.0,0.0,0.0,0.0,0.0,0.0,98.0,0.0,0.0,0.0,330.15
5.0,0.0,0.0,0.0,0.0,0.0,0.0,20.0,75.0,0.0,468.15
6.0,0.0,0.0,0.0,9.0,0.0,42.5,0.0,0.0,42.5,418.15
7.0,0.0,0.0,0.0,10.5,0.0,41.25,0.0,0.0,41.25,418.15
8.0,0.0,0.0,0.0,0.0,0.0,92.0,0.0,0.0,0.0,343.0
8.0,0.0,0.0,0.0,12.0,0.0,40.0,0.0,0.0,40.0,418.15
8.0,26.666666666666668,0.0,0.0,12.0,0.0,53.333333333333336,0.0,0.0,0.0,633.0
9.0,0.0,0.0,0.0,13.5,0.0,38.75,0.0,0.0,38.75,418.15
10.0,0.0,0.0,0.0,0.0,0.0,0.0,20.0,70.0,0.0,451.15
10.0,0.0,0.0,0.0,0.0,0.0,90.0,0.0,0.0,0.0,364.8166666666666
10.0,0.0,0.0,0.0,15.0,0.0,37.5,0.0,0.0,37.5,418.15
10.0,15.0,0.0,0.0,0.0,0.0,0.0,0.0,75.0,0.0,435.15
10.0,20.0,0.0,0.0,0.0,0.0,10.0,0.0,60.0,0.0,475.0
10.0,25.0,0.0,0.0,0.0,0.0,65.0,0.0,0.0,0.0,709.15
10.0,30.0,0.0,0.0,0.0,0.0,60.0,0.0,0.0,0.0,654.0
10.0,30.0,0.0,0.0,60.0,0.0,0.0,0.0,0.0,0.0,598.0
11.0,0.0,0.0,0.0,16.5,0.0,36.25,0.0,0.0,36.25,423.15
12.0,0.0,0.0,0.0,18.0,0.0,35.0,0.0,0.0,35.0,433.15
12.0,23.333333333333332,0.0,0.0,18.0,0.0,46.666666666666664,0.0,0.0,0.0,613.0
14.0,21.666666666666668,0.0,0.0,21.0,0.0,43.333333333333336,0.0,0.0,0.0,591.0
14.41,30.38,0.0,0.0,55.21,0.0,0.0,0.0,0.0,0.0,663.0
14.67,26.42,0.0,0.0,58.91,0.0,0.0,0.0,0.0,0.0,658.0
15.0,0.0,0.0,0.0,0.0,0.0,0.0,15.0,70.0,0.0,580.15
15.0,0.0,0.0,0.0,0.0,0.0,0.0,25.0,60.0,0.0,543.15
15.0,0.0,0.0,0.0,0.0,0.0,0.0,35.0,50.0,0.0,629.15
15.0,2.0,0.0,0.0,0.0,0.0,0.0,8.0,75.0,0.0,403.15
15.0,3.0,0.0,0.0,0.0,0.0,0.0,7.0,75.0,0.0,420.15
15.0,5.0,0.0,0.0,0.0,0.0,0.0,5.0,75.0,0.0,420.15
15.0,5.0,0.0,10.0,70.0,0.0,0.0,0.0,0.0,0.0,449.15
15.0,7.0,0.0,0.0,0.0,0.0,0.0,3.0,75.0,0.0,420.15
15.0,8.0,0.0,0.0,0.0,0.0,0.0,2.0,75.0,0.0,424.15
15.0,10.0,0.0,0.0,0.0,0.0,0.0,0.0,75.0,0.0,427.4833333333333
15.0,15.0,0.0,0.0,0.0,0.0,0.0,0.0,70.0,0.0,433.15
15.0,15.0,0.0,0.0,0.0,0.0,30.0,0.0,40.0,0.0,455.15
15.0,25.0,0.0,0.0,0.0,0.0,20.0,0.0,40.0,0.0,537.0
15.0,25.0,0.0,0.0,60.0,0.0,0.0,0.0,0.0,0.0,658.0
15.0,30.0,0.0,0.0,55.0,0.0,0.0,0.0,0.0,0.0,663.0
15.0,35.0,0.0,0.0,0.0,0.0,50.0,0.0,0.0,0.0,747.15
15.0,35.0,0.0,0.0,50.0,0.0,0.0,0.0,0.0,0.0,693.0
15.0,40.0,0.0,0.0,45.0,0.0,0.0,0.0,0.0,0.0,698.0
15.31,33.67,0.0,0.0,0.0,0.0,51.02,0.0,0.0,0.0,655.15
16.0,0.0,0.0,0.0,24.0,0.0,30.0,0.0,0.0,30.0,443.15
16.0,20.0,0.0,0.0,24.0,0.0,40.0,0.0,0.0,0.0,573.0
16.0,39.0,0.0,0.0,0.0,0.0,45.0,0.0,0.0,0.0,658.15
17.5,5.0,0.0,10.0,67.5,0.0,0.0,0.0,0.0,0.0,457.15
18.0,0.0,0.0,0.0,27.0,0.0,27.5,0.0,0.0,27.5,453.15
18.0,18.333333333333332,0.0,0.0,27.0,0.0,36.666666666666664,0.0,0.0,0.0,579.0
19.8,20.16,0.0,0.0,60.04,0.0,0.0,0.0,0.0,0.0,608.0
20.0,0.0,0.0,0.0,0.0,0.0,0.0,15.0,65.0,0.0,461.15
20.0,0.0,0.0,0.0,0.0,0.0,0.0,20.0,60.0,0.0,432.15
20.0,0.0,0.0,0.0,0.0,0.0,0.0,30.0,50.0,0.0,626.15
20.0,0.0,0.0,0.0,0.0,0.0,0.0,35.0,45.0,0.0,661.15
20.0,0.0,0.0,0.0,0.0,0.0,0.0,40.0,40.0,0.0,739.15
20.0,0.0,0.0,0.0,0.0,0.0,46.66666666666667,0.0,0.0,33.333333333333336,377.15
20.0,0.0,0.0,0.0,0.0,0.0,70.0,0.0,0.0,10.0,351.15
20.0,0.0,0.0,0.0,0.0,0.0,75.0,0.0,0.0,5.0,341.15
20.0,0.0,0.0,0.0,0.0,0.0,80.0,0.0,0.0,0.0,387.65
20.0,0.0,0.0,0.0,0.0,5.0,0.0,30.0,45.0,0.0,748.15
20.0,0.0,0.0,0.0,30.0,0.0,25.0,0.0,0.0,25.0,453.15
20.0,3.0,0.0,0.0,0.0,0.0,0.0,12.0,65.0,0.0,464.15
20.0,5.0,0.0,0.0,0.0,0.0,45.0,0.0,0.0,30.0,410.15
20.0,5.0,0.0,0.0,0.0,0.0,50.0,0.0,0.0,25.0,404.15
20.0,5.0,0.0,0.0,0.0,0.0,55.0,0.0,0.0,20.0,399.15
20.0,5.0,0.0,0.0,0.0,0.0,60.0,0.0,0.0,15.0,361.15
20.0,5.0,0.0,0.0,0.0,0.0,65.0,0.0,0.0,10.0,366.15
20.0,5.0,0.0,0.0,0.0,0.0,70.0,0.0,0.0,5.0,383.15
20.0,5.0,0.0,0.0,0.0,0.0,75.0,0.0,0.0,0.0,403.15
20.0,5.0,0.0,10.0,65.0,0.0,0.0,0.0,0.0,0.0,480.15
20.0,8.0,0.0,0.0,0.0,0.0,0.0,7.0,65.0,0.0,472.15
20.0,10.0,0.0,0.0,0.0,0.0,0.0,0.0,70.0,0.0,451.09999999999997
20.0,10.0,0.0,0.0,0.0,0.0,0.0,5.0,65.0,0.0,462.15
20.0,10.0,0.0,0.0,0.0,0.0,40.0,0.0,0.0,30.0,455.15
20.0,10.0,0.0,0.0,0.0,0.0,45.0,0.0,0.0,25.0,415.15
20.0,10.0,0.0,0.0,0.0,0.0,50.0,0.0,0.0,20.0,408.15
20.0,10.0,0.0,0.0,0.0,0.0,55.0,0.0,0.0,15.0,400.15
20.0,10.0,0.0,0.0,0.0,0.0,60.0,0.0,0.0,10.0,388.15
20.0,10.0,0.0,0.0,0.0,0.0,65.0,0.0,0.0,5.0,410.15
20.0,10.0,0.0,0.0,0.0,0.0,70.0,0.0,0.0,0.0,432.15
20.0,12.0,0.0,0.0,0.0,0.0,0.0,3.0,65.0,0.0,443.15
20.0,15.0,0.0,0.0,0.0,0.0,55.0,0.0,0.0,10.0,451.15
20.0,15.0,0.0,0.0,0.0,0.0,60.0,0.0,0.0,5.0,451.15
20.0,16.666666666666668,0.0,0.0,30.0,0.0,33.333333333333336,0.0,0.0,0.0,562.0
20.0,20.0,0.0,0.0,0.0,0.0,50.0,0.0,0.0,10.0,491.15
20.0,20.0,0.0,0.0,0.0,0.0,55.0,0.0,0.0,5.0,505.15
20.0,20.0,0.0,0.0,60.0,0.0,0.0,0.0,0.0,0.0,608.0
20.0,22.0,0.0,0.0,0.0,0.0,58.0,0.0,0.0,0.0,611.15
20.0,25.0,0.0,0.0,0.0,0.0,45.0,0.0,0.0,10.0,521.15
20.0,25.0,0.0,0.0,0.0,0.0,50.0,0.0,0.0,5.0,555.15
20.0,30.0,0.0,0.0,0.0,0.0,45.0,0.0,0.0,5.0,593.15
22.5,5.0,0.0,5.0,67.5,0.0,0.0,0.0,0.0,0.0,448.15
22.5,5.0,0.0,10.0,62.5,0.0,0.0,0.0,0.0,0.0,459.15
24.0,0.0,0.0,0.0,0.0,0.0,76.0,0.0,0.0,0.0,390.15
24.0,0.0,0.0,0.0,36.0,0.0,20.0,0.0,0.0,20.0,453.15
24.0,13.333333333333334,0.0,0.0,36.0,0.0,26.666666666666668,0.0,0.0,0.0,536.0
24.31,30.14,0.0,0.0,45.55,0.0,0.0,0.0,0.0,0.0,703.0
25.0,0.0,0.0,0.0,0.0,0.0,0.0,5.0,70.0,0.0,393.15
25.0,0.0,0.0,0.0,0.0,0.0,0.0,25.0,50.0,0.0,587.7666666666668
25.0,0.0,0.0,0.0,0.0,0.0,0.0,30.0,45.0,0.0,711.15
25.0,0.0,0.0,0.0,0.0,0.0,0.0,35.0,40.0,0.0,707.15
25.0,0.0,0.0,0.0,0.0,0.0,0.0,40.0,35.0,0.0,786.15
25.0,0.0,0.0,0.0,0.0,0.0,0.0,45.0,30.0,0.0,725.15
25.0,0.0,0.0,0.0,0.0,0.0,75.0,0.0,0.0,0.0,671.15
25.0,5.0,0.0,0.0,70.0,0.0,0.0,0.0,0.0,0.0,445.15
25.0,5.0,0.0,5.0,65.0,0.0,0.0,0.0,0.0,0.0,477.15
25.0,6.0,0.0,0.0,0.0,0.0,0.0,19.0,50.0,0.0,563.15
25.0,10.0,0.0,0.0,0.0,0.0,0.0,0.0,65.0,0.0,437.15
25.0,10.0,0.0,0.0,0.0,0.0,0.0,15.0,50.0,0.0,593.075
25.0,10.0,0.0,0.0,0.0,0.0,0.0,25.0,40.0,0.0,668.15
25.0,12.0,0.0,0.0,0.0,0.0,0.0,13.0,50.0,0.0,543.15
25.0,15.0,0.0,0.0,0.0,0.0,0.0,10.0,50.0,0.0,527.15
25.0,15.0,0.0,0.0,0.0,0.0,0.0,20.0,40.0,0.0,653.15
25.0,15.0,0.0,0.0,0.0,0.0,60.0,0.0,0.0,0.0,444.15
25.0,15.0,0.0,0.0,60.0,0.0,0.0,0.0,0.0,0.0,558.0
25.0,17.0,0.0,0.0,0.0,0.0,0.0,18.0,40.0,0.0,643.15
25.0,30.0,0.0,0.0,45.0,0.0,0.0,0.0,0.0,0.0,703.0
26.0,0.0,0.0,0.0,60.0,14.0,0.0,0.0,0.0,0.0,1081.0
27.5,5.0,0.0,0.0,67.5,0.0,0.0,0.0,0.0,0.0,452.15
27.5,5.0,0.0,5.0,62.5,0.0,0.0,0.0,0.0,0.0,485.15
28.0,0.0,0.0,0.0,0.0,0.0,72.0,0.0,0.0,0.0,402.15
28.0,0.0,0.0,0.0,42.0,0.0,15.0,0.0,0.0,15.0,448.15
28.571428571428573,0.0,0.0,0.0,71.42857142857143,0.0,0.0,0.0,0.0,0.0,457.15
29.0,0.0,0.0,0.0,0.0,0.0,71.0,0.0,0.0,0.0,405.15
30.0,0.0,0.0,0.0,0.0,0.0,0.0,15.0,55.0,0.0,483.15
30.0,0.0,0.0,0.0,0.0,0.0,0.0,25.0,45.0,0.0,604.15
30.0,0.0,0.0,0.0,0.0,0.0,0.0,30.0,40.0,0.0,633.15
30.0,0.0,0.0,0.0,0.0,0.0,0.0,37.0,33.0,0.0,777.15
30.0,0.0,0.0,0.0,0.0,0.0,0.0,40.0,30.0,0.0,730.15
30.0,0.0,0.0,0.0,0.0,0.0,53.333333333333336,0.0,0.0,16.666666666666668,408.15
30.0,0.0,0.0,0.0,0.0,0.0,70.0,0.0,0.0,0.0,409.65
30.0,5.0,0.0,0.0,65.0,0.0,0.0,0.0,0.0,0.0,471.15
30.0,5.0,0.0,5.0,60.0,0.0,0.0,0.0,0.0,0.0,471.15
30.0,20.0,0.0,0.0,0.0,0.0,30.0,0.0,20.0,0.0,556.0
30.0,30.0,0.0,0.0,40.0,0.0,0.0,0.0,0.0,0.0,713.0
32.0,0.0,0.0,0.0,48.0,0.0,10.0,0.0,0.0,10.0,448.15
32.0,6.666666666666667,0.0,0.0,48.0,0.0,13.333333333333334,0.0,0.0,0.0,520.0
32.5,5.0,0.0,0.0,62.5,0.0,0.0,0.0,0.0,0.0,490.15
33.0,0.0,0.0,0.0,0.0,0.0,67.0,0.0,0.0,0.0,428.15
33.0,0.0,0.0,0.0,67.0,0.0,0.0,0.0,0.0,0.0,493.0
33.33,0.0,0.0,0.0,33.33,0.0,33.34,0.0,0.0,0.0,470.0
33.333333333333336,0.0,0.0,0.0,0.0,0.0,66.66666666666667,0.0,0.0,0.0,469.15
34.0,0.0,0.0,0.0,14.99,3.0,48.01,0.0,0.0,0.0,473.0
34.0,0.0,0.0,0.0,51.0,0.0,7.5,0.0,0.0,7.5,448.15
35.0,0.0,0.0,0.0,0.0,0.0,0.0,10.0,55.0,0.0,459.15
35.0,0.0,0.0,0.0,0.0,0.0,65.0,0.0,0.0,0.0,707.15
35.0,0.0,0.0,0.0,10.0,0.0,35.0,0.0,20.0,0.0,449.0
35.0,5.0,0.0,0.0,60.0,0.0,0.0,0.0,0.0,0.0,492.15
36.0,0.0,0.0,0.0,54.0,0.0,5.0,0.0,0.0,5.0,443.15
36.0,0.0,0.0,0.0,60.0,4.0,0.0,0.0,0.0,0.0,1081.0
36.2,5.0,0.0,0.0,58.8,0.0,0.0,0.0,0.0,0.0,484.15
36.5,0.0,0.0,0.0,14.94,0.0,48.56,0.0,0.0,0.0,468.0
37.3,5.0,0.0,0.0,57.7,0.0,0.0,0.0,0.0,0.0,476.15
38.0,0.0,0.0,0.0,21.0,0.0,41.0,0.0,0.0,0.0,472.15
38.0,0.0,0.0,0.0,40.0,0.0,22.0,0.0,0.0,0.0,477.15
38.0,0.0,0.0,0.0,57.0,0.0,2.5,0.0,0.0,2.5,443.15
38.7,0.0,0.0,0.0,0.0,0.0,61.3,0.0,0.0,0.0,475.0
38.8,0.0,0.0,0.0,58.2,0.0,1.5,0.0,0.0,1.5,443.15
39.0,0.0,0.0,0.0,0.0,0.0,61.0,0.0,0.0,0.0,449.15
39.0,0.0,0.0,0.0,30.0,0.0,31.0,0.0,0.0,0.0,472.15
39.6,0.0,0.0,0.0,59.4,0.0,0.5,0.0,0.0,0.5,443.15
40.0,0.0,0.0,0.0,0.0,0.0,0.0,0.0,60.0,0.0,404.15
40.0,0.0,0.0,0.0,0.0,0.0,0.0,20.0,40.0,0.0,590.15
40.0,0.0,0.0,0.0,0.0,0.0,0.0,30.0,30.0,0.0,675.15
40.0,0.0,0.0,0.0,0.0,0.0,60.0,0.0,0.0,0.0,471.54999999999995
40.0,0.0,0.0,0.0,14.0,0.0,46.0,0.0,0.0,0.0,472.15
40.0,0.0,0.0,0.0,45.0,0.0,15.0,0.0,0.0,0.0,473.15
40.0,10.0,0.0,0.0,0.0,0.0,0.0,0.0,50.0,0.0,463.15
40.0,15.0,0.0,0.0,45.0,0.0,0.0,0.0,0.0,0.0,693.0
45.0,0.0,0.0,0.0,0.0,0.0,0.0,10.0,45.0,0.0,462.15
45.0,0.0,0.0,0.0,0.0,0.0,0.0,15.0,40.0,0.0,565.15
45.0,0.0,0.0,0.0,0.0,0.0,0.0,25.0,30.0,0.0,623.15
45.0,5.0,0.0,0.0,0.0,0.0,0.0,0.0,50.0,0.0,423.15
45.0,10.0,0.0,0.0,45.0,0.0,0.0,0.0,0.0,0.0,614.0
45.0,15.0,0.0,0.0,0.0,0.0,0.0,0.0,40.0,0.0,573.15
45.0,15.0,0.0,0.0,40.0,0.0,0.0,0.0,0.0,0.0,708.075
50.0,0.0,0.0,0.0,0.0,0.0,0.0,12.5,37.5,0.0,528.15
50.0,0.0,0.0,0.0,0.0,0.0,50.0,0.0,0.0,0.0,473.15
50.0,0.0,0.0,0.0,20.0,0.0,20.0,0.0,10.0,0.0,468.0
50.0,5.0,0.0,0.0,0.0,0.0,0.0,0.0,45.0,0.0,458.15
50.0,10.0,0.0,0.0,0.0,0.0,0.0,0.0,40.0,0.0,523.15
50.0,10.0,0.0,0.0,40.0,0.0,0.0,0.0,0.0,0.0,656.075
50.0,15.0,0.0,0.0,0.0,0.0,0.0,0.0,35.0,0.0,523.15
50.0,15.0,0.0,0.0,35.0,0.0,0.0,0.0,0.0,0.0,724.0
51.3,2.5,0.0,0.0,46.2,0.0,0.0,0.0,0.0,0.0,322.15
52.0,3.0,0.0,0.0,36.0,0.0,9.0,0.0,0.0,0.0,352.15
52.0,3.0,0.0,0.0,40.5,0.0,4.5,0.0,0.0,0.0,351.15
52.0,3.0,0.0,0.0,45.0,0.0,0.0,0.0,0.0,0.0,341.15
52.5,7.5,0.0,0.0,40.0,0.0,0.0,0.0,0.0,0.0,602.075
55.0,2.5,0.0,0.0,42.5,0.0,0.0,0.0,0.0,0.0,358.15
55.0,5.0,0.0,0.0,0.0,0.0,0.0,0.0,40.0,0.0,463.15
55.0,10.0,0.0,0.0,0.0,0.0,0.0,0.0,35.0,0.0,503.15
56.2,1.3,0.0,0.0,42.5,0.0,0.0,0.0,0.0,0.0,322.15
60.0,0.0,0.0,0.0,0.0,0.0,40.0,0.0,0.0,0.0,423.15
60.0,5.0,0.0,0.0,0.0,0.0,0.0,0.0,35.0,0.0,473.15
60.0,10.0,0.0,0.0,0.0,0.0,0.0,0.0,30.0,0.0,541.15
65.0,5.0,0.0,0.0,0.0,0.0,0.0,0.0,30.0,0.0,478.15
65.0,10.0,0.0,0.0,0.0,0.0,0.0,0.0,25.0,0.0,508.15

File: data/TEC.csv (part 2 of 2)
As,B,Ga,Ge,Na,P,Pb,S,Sb,Se,Te,Tl,TEC
13.91,0.0,0.0,20.82,0.0,0.0,0.0,32.63,0.0,32.63,0.0,0.0,165.0
14.0,0.0,0.0,16.666666666666668,0.0,4.285714285714286,0.0,65.04761904761905,0.0,0.0,0.0,0.0,214.0
14.0,0.0,0.0,20.0,0.0,0.0,0.0,33.0,0.0,33.0,0.0,0.0,188.0
14.29,0.0,0.0,0.0,0.0,0.0,0.0,85.71,0.0,0.0,0.0,0.0,596.0
14.32,0.0,0.0,34.09,0.0,0.0,0.0,0.0,0.0,38.66,12.93,0.0,129.0
14.41,0.0,0.0,30.38,0.0,0.0,0.0,55.21,0.0,0.0,0.0,0.0,95.6
14.5,0.0,0.0,0.0,0.0,0.0,0.0,50.7,0.0,0.0,34.8,0.0,263.0
14.67,0.0,0.0,26.42,0.0,0.0,0.0,58.91,0.0,0.0,0.0,0.0,127.7
14.81,0.0,0.0,0.0,0.0,0.0,0.0,85.19,0.0,0.0,0.0,0.0,592.0
14.91,0.0,0.0,35.51,0.0,0.0,0.0,0.0,0.0,29.38,20.2,0.0,128.0
15.0,0.0,0.0,0.0,0.0,0.0,0.0,0.0,0.0,85.0,0.0,0.0,355.0
15.0,0.0,0.0,0.0,0.0,0.0,0.0,36.5,12.0,36.5,0.0,0.0,305.0
15.0,0.0,0.0,0.0,0.0,0.0,0.0,50.0,0.0,0.0,35.0,0.0,263.0
15.0,0.0,0.0,0.0,0.0,0.0,0.0,60.0,25.0,0.0,0.0,0.0,177.0
15.0,0.0,0.0,0.0,0.0,0.0,0.0,85.0,0.0,0.0,0.0,0.0,640.0
15.0,0.0,0.0,5.0,0.0,0.0,0.0,0.0,0.0,80.0,0.0,0.0,326.0
15.0,0.0,0.0,8.333333333333334,0.0,10.714285714285714,0.0,65.95238095238096,0.0,0.0,0.0,0.0,262.0
15.0,0.0,0.0,10.0,0.0,0.0,0.0,0.0,0.0,75.0,0.0,0.0,276.0
15.0,0.0,0.0,12.5,0.0,0.0,0.0,0.0,5.0,67.5,0.0,0.0,218.0
15.0,0.0,0.0,15.0,0.0,0.0,0.0,0.0,0.0,70.0,0.0,0.0,224.0
15.0,0.0,0.0,15.0,0.0,0.0,0.0,70.0,0.0,0.0,0.0,0.0,273.0
15.0,0.0,0.0,20.0,0.0,0.0,0.0,0.0,0.0,25.0,40.0,0.0,160.0
15.0,0.0,0.0,20.0,0.0,0.0,0.0,0.0,0.0,65.0,0.0,0.0,171.0
15.0,0.0,0.0,20.0,0.0,0.0,0.0,65.0,0.0,0.0,0.0,0.0,168.0
15.0,0.0,0.0,25.0,0.0,0.0,0.0,0.0,0.0,20.0,40.0,0.0,160.0
15.0,0.0,0.0,25.0,0.0,0.0,0.0,0.0,0.0,60.0,0.0,0.0,156.5
15.0,0.0,0.0,25.0,0.0,0.0,0.0,60.0,0.0,0.0,0.0,0.0,127.69999845000001
15.0,0.0,0.0,30.0,0.0,0.0,0.0,0.0,0.0,25.0,30.0,0.0,127.0
15.0,0.0,0.0,30.0,0.0,0.0,0.0,0.0,0.0,40.0,15.0,0.0,128.0
15.0,0.0,0.0,30.0,0.0,0.0,0.0,0.0,0.0,50.0,5.0,0.0,131.0
15.0,0.0,0.0,30.0,0.0,0.0,0.0,0.0,0.0,55.0,0.0,0.0,128.0
15.0,0.0,0.0,30.0,0.0,0.0,0.0,55.0,0.0,0.0,0.0,0.0,95.59999950000001
15.0,0.0,0.0,35.0,0.0,0.0,0.0,0.0,0.0,50.0,0.0,0.0,109.0
15.0,0.0,0.0,35.0,0.0,0.0,0.0,50.0,0.0,0.0,0.0,0.0,85.5
15.0,0.0,0.0,40.0,0.0,0.0,0.0,45.0,0.0,0.0,0.0,0.0,77.09999949999998
15.2,0.0,0.0,37.99,0.0,0.0,0.0,46.81,0.0,0.0,0.0,0.0,118.90000075
15.28,0.0,0.0,31.54,0.0,0.0,0.0,0.0,0.0,53.18,0.0,0.0,128.0
15.5,0.0,0.0,0.0,0.0,0.0,0.0,54.2,0.0,0.0,30.3,0.0,275.75
15.5,0.0,0.0,0.0,0.0,0.0,0.0,84.5,0.0,0.0,0.0,0.0,588.0
15.680000000000001,0.0,0.0,19.633333333333333,0.0,0.0,0.0,63.92666666666667,0.0,0.0,0.0,0.0,184.0
16.0,0.0,0.0,0.0,0.0,0.0,0.0,0.0,0.0,24.0,0.0,60.0,250.0
16.0,0.0,0.0,0.0,0.0,0.0,0.0,0.0,0.0,24.0,60.0,0.0,209.0
16.0,0.0,0.0,0.0,0.0,0.0,0.0,54.0,0.0,0.0,30.0,0.0,276.0
16.0,0.0,0.0,0.0,0.0,0.0,0.0,60.0,0.0,24.0,0.0,0.0,258.0
16.0,0.0,0.0,0.0,0.0,0.0,0.0,60.0,24.0,0.0,0.0,0.0,199.5
16.0,0.0,0.0,14.0,0.0,0.0,0.0,0.0,0.0,70.0,0.0,0.0,221.0
16.0,0.0,0.0,16.666666666666668,0.0,2.857142857142857,0.0,64.47619047619048,0.0,0.0,0.0,0.0,213.0
16.0,0.0,0.0,20.0,0.0,0.0,0.0,0.0,0.0,64.0,0.0,0.0,173.8930003
16.0,0.0,0.0,30.0,0.0,0.0,0.0,0.0,0.0,24.0,30.0,0.0,171.0
16.408,0.0,0.0,0.0,0.0,0.0,0.0,44.272000000000006,0.0,0.0,0.0,39.32,221.0
16.5,0.0,0.0,0.0,0.0,0.0,0.0,83.5,0.0,0.0,0.0,0.0,492.0
16.65,0.0,0.0,16.65,0.0,0.0,0.0,0.0,0.0,66.7,0.0,0.0,318.0
16.66,0.0,0.0,16.66,0.0,0.0,0.0,66.68,0.0,0.0,0.0,0.0,207.0
16.67,0.0,0.0,16.67,0.0,0.0,0.0,66.67,0.0,0.0,0.0,0.0,207.0
16.7,0.0,0.0,0.0,0.0,0.0,0.0,83.3,0.0,0.0,0.0,0.0,650.0
16.919999999999998,0.0,0.0,0.0,0.0,0.0,0.0,0.0,0.0,44.61333333333333,0.0,38.46666666666667,350.0
17.17,0.0,0.0,0.0,0.0,0.0,0.0,82.83,0.0,0.0,0.0,0.0,526.0
17.5,0.0,0.0,0.0,0.0,0.0,0.0,82.5,0.0,0.0,0.0,0.0,606.0
17.5,0.0,0.0,8.75,0.0,0.0,0.0,73.75,0.0,0.0,0.0,0.0,603.0
17.5,0.0,0.0,17.5,0.0,0.0,0.0,32.5,0.0,32.5,0.0,0.0,181.0
17.5,0.0,0.0,17.5,0.0,0.0,0.0,65.0,0.0,0.0,0.0,0.0,209.0
17.6,0.0,0.0,0.0,0.0,0.0,0.0,64.8,17.6,0.0,0.0,0.0,291.0
17.8,0.0,0.0,0.0,0.0,0.0,0.0,62.2,0.0,0.0,20.0,0.0,295.75
18.0,0.0,0.0,0.0,0.0,0.0,0.0,71.0,0.0,11.0,0.0,0.0,468.0
18.0,0.0,0.0,15.0,0.0,0.0,0.0,67.0,0.0,0.0,0.0,0.0,17.84
18.0,0.0,0.0,16.666666666666668,0.0,1.4285714285714286,0.0,63.904761904761905,0.0,0.0,0.0,0.0,189.0
18.18,0.0,0.0,0.0,0.0,0.0,0.0,81.82,0.0,0.0,0.0,0.0,526.0
18.18,0.0,0.0,18.18,0.0,0.0,0.0,63.64,0.0,0.0,0.0,0.0,182.0
18.27,0.0,0.0,0.0,0.0,0.0,0.0,80.05,0.0,0.0,0.0,1.67,425.0
18.59,0.0,0.0,46.47,0.0,0.0,0.0,34.94,0.0,0.0,0.0,0.0,104.90000075
18.6,0.0,0.0,0.0,0.0,0.0,0.0,81.4,0.0,0.0,0.0,0.0,528.0
18.75,0.0,0.0,18.75,0.0,0.0,0.0,0.0,0.0,62.5,0.0,0.0,245.0
18.9,0.0,0.0,0.0,0.0,0.0,0.0,74.8,6.3,0.0,0.0,0.0,418.0
19.5,0.0,0.0,0.0,0.0,0.0,0.0,80.5,0.0,0.0,0.0,0.0,494.0
19.8,0.0,0.0,0.0,0.0,0.0,0.0,50.1,0.0,0.0,30.1,0.0,237.0
19.8,0.0,0.0,20.16,0.0,0.0,0.0,60.04,0.0,0.0,0.0,0.0,180.5
19.94,0.0,0.0,19.94,0.0,0.0,0.0,0.0,0.0,39.86,19.94,0.0,161.0
20.0,0.0,0.0,0.0,0.0,0.0,0.0,0.0,0.0,46.66666666666667,0.0,33.333333333333336,320.0
20.0,0.0,0.0,0.0,0.0,0.0,0.0,0.0,0.0,50.0,0.0,30.0,370.0
20.0,0.0,0.0,0.0,0.0,0.0,0.0,0.0,0.0,70.0,10.0,0.0,274.0
20.0,0.0,0.0,0.0,0.0,0.0,0.0,0.0,0.0,80.0,0.0,0.0,342.81696320000003
20.0,0.0,0.0,0.0,0.0,0.0,0.0,0.0,15.0,65.0,0.0,0.0,219.86
20.0,0.0,0.0,0.0,0.0,0.0,0.0,30.0,20.0,30.0,0.0,0.0,225.0
20.0,0.0,0.0,0.0,0.0,0.0,0.0,32.0,16.0,32.0,0.0,0.0,250.0
20.0,0.0,0.0,0.0,0.0,0.0,0.0,34.0,12.0,34.0,0.0,0.0,295.0
20.0,0.0,0.0,0.0,0.0,0.0,0.0,36.0,8.0,36.0,0.0,0.0,305.0
20.0,0.0,0.0,0.0,0.0,0.0,0.0,38.0,4.0,38.0,0.0,0.0,371.0
20.0,0.0,0.0,0.0,0.0,0.0,0.0,39.0,2.0,39.0,0.0,0.0,327.0
20.0,0.0,0.0,0.0,0.0,0.0,0.0,46.66666666666667,0.0,0.0,0.0,33.333333333333336,287.0
20.0,0.0,0.0,0.0,0.0,0.0,0.0,60.0,20.0,0.0,0.0,0.0,205.75
20.0,0.0,0.0,0.0,0.0,0.0,0.0,70.1,0.0,0.0,9.9,0.0,302.75
20.0,0.0,0.0,0.0,0.0,0.0,25.0,55.0,0.0,0.0,0.0,0.0,205.0
20.0,0.0,0.0,0.0,0.0,14.285714285714286,0.0,65.71428571428572,0.0,0.0,0.0,0.0,273.0
20.0,0.0,0.0,5.0,0.0,0.0,0.0,0.0,0.0,75.0,0.0,0.0,292.0
20.0,0.0,0.0,8.333333333333334,0.0,7.142857142857143,0.0,64.52380952380953,0.0,0.0,0.0,0.0,239.0
20.0,0.0,0.0,10.0,0.0,0.0,0.0,0.0,0.0,70.0,0.0,0.0,248.0
20.0,0.0,0.0,12.5,0.0,0.0,0.0,0.0,0.0,67.5,0.0,0.0,212.5
20.0,0.0,0.0,13.333333333333334,0.0,0.0,5.0,0.0,0.0,61.66666666666667,0.0,0.0,129.3000031
20.0,0.0,0.0,14.0,0.0,0.0,0.0,0.0,0.0,66.0,0.0,0.0,208.0
20.0,0.0,0.0,15.0,0.0,0.0,0.0,0.0,0.0,65.0,0.0,0.0,200.0
20.0,0.0,0.0,15.0,0.0,0.0,0.0,65.0,0.0,0.0,0.0,0.0,187.0
20.0,0.0,0.0,16.666666666666668,0.0,0.0,0.0,0.0,0.0,63.333333333333336,0.0,0.0,140.0
20.0,0.0,0.0,16.666666666666668,0.0,0.0,0.0,63.333333333333336,0.0,0.0,0.0,0.0,189.0
20.0,0.0,0.0,17.0,0.0,0.0,0.0,0.0,0.0,63.0,0.0,0.0,191.0
20.0,0.0,0.0,20.0,0.0,0.0,0.0,0.0,0.0,40.0,20.0,0.0,168.0
20.0,0.0,0.0,20.0,0.0,0.0,0.0,0.0,0.0,60.0,0.0,0.0,171.5
20.0,0.0,0.0,22.0,0.0,0.0,0.0,0.0,0.0,58.0,0.0,0.0,169.2
20.0,0.0,0.0,25.0,0.0,0.0,0.0,0.0,0.0,25.0,30.0,0.0,147.6
20.0,0.0,0.0,25.0,0.0,0.0,0.0,0.0,0.0,30.0,25.0,0.0,179.0
20.0,0.0,0.0,25.0,0.0,0.0,0.0,0.0,0.0,55.0,0.0,0.0,145.0
20.33,0.0,0.0,31.46,0.0,0.0,0.0,0.0,0.0,48.21,0.0,0.0,117.0
20.67,0.0,0.0,10.67,0.0,0.0,0.0,0.0,0.0,68.66,0.0,0.0,248.0
20.7,0.0,0.0,20.7,0.0,0.0,0.0,0.0,0.0,58.6,0.0,0.0,201.0
20.79,0.0,0.0,0.0,0.0,0.0,0.0,72.86,0.0,0.0,0.0,6.35,237.0
20.79,0.0,0.0,0.0,0.0,0.0,0.0,79.21,0.0,0.0,0.0,0.0,501.0
20.8,0.0,0.0,3.0,0.0,0.0,0.0,76.2,0.0,0.0,0.0,0.0,95.75
20.85,0.0,0.0,0.0,0.0,0.0,0.0,0.0,0.0,79.15,0.0,0.0,248.0
21.0,0.0,0.0,0.0,0.0,0.0,0.0,47.333333333333336,0.0,0.0,0.0,31.666666666666668,287.0
21.0,0.0,0.0,7.5,0.0,0.0,0.0,71.5,0.0,0.0,0.0,0.0,40.54
21.04,0.0,0.0,0.0,0.0,0.0,0.0,47.36,0.0,0.0,0.0,31.6,201.0
21.05,0.0,0.0,21.05,0.0,0.0,0.0,57.9,0.0,0.0,0.0,0.0,218.0
21.45,0.0,0.0,21.45,0.0,0.0,0.0,0.0,0.0,57.1,0.0,0.0,182.0
22.0,0.0,0.0,0.0,0.0,0.0,0.0,0.0,18.0,60.0,0.0,0.0,180.95
22.0,0.0,0.0,0.0,0.0,0.0,0.0,78.0,0.0,0.0,0.0,0.0,478.0
22.0,0.0,0.0,10.0,0.0,0.0,0.0,0.0,0.0,68.0,0.0,0.0,240.0
22.0,0.0,0.0,17.0,0.0,0.0,0.0,0.0,0.0,30.0,31.0,0.0,190.0
22.1,0.0,0.0,0.0,0.0,0.0,0.0,77.9,0.0,0.0,0.0,0.0,482.0
22.2,0.0,0.0,0.0,0.0,0.0,0.0,77.79999999999998,0.0,0.0,0.0,0.0,488.0
22.2,0.0,0.0,11.1,0.0,0.0,0.0,0.0,0.0,66.7,0.0,0.0,236.0
22.2,0.0,0.0,22.2,0.0,0.0,0.0,0.0,0.0,55.6,0.0,0.0,176.0
22.22,0.0,0.0,0.0,0.0,0.0,0.0,77.78,0.0,0.0,0.0,0.0,503.0
22.25,0.0,0.0,0.0,0.0,0.0,0.0,74.26,0.0,0.0,0.0,3.5,273.0
22.4,0.0,0.0,14.666666666666666,0.0,0.0,0.0,0.0,0.0,62.93333333333334,0.0,0.0,130.0
22.5,0.0,0.0,0.0,0.0,0.0,0.0,57.5,0.0,0.0,20.0,0.0,270.0
22.5,0.0,0.0,11.25,0.0,0.0,0.0,66.25,0.0,0.0,0.0,0.0,270.0
22.5,0.0,0.0,22.5,0.0,0.0,0.0,55.0,0.0,0.0,0.0,0.0,181.0
22.5,0.0,0.0,25.0,0.0,0.0,0.0,0.0,0.0,52.5,0.0,0.0,148.0
22.62,0.0,0.0,0.0,0.0,0.0,0.0,57.26,0.0,0.0,20.12,0.0,270.0
22.68,0.0,0.0,0.0,0.0,0.0,0.0,69.73,7.59,0.0,0.0,0.0,329.0
22.73,0.0,0.0,0.0,0.0,0.0,0.0,64.92,0.0,0.0,0.0,12.35,234.0
22.8,0.0,0.0,0.0,0.0,0.0,0.0,48.53333333333334,0.0,0.0,0.0,28.666666666666668,276.0
22.8,0.0,0.0,0.0,0.0,0.0,0.0,77.2,0.0,0.0,0.0,0.0,499.0
23.05,0.0,0.0,23.05,0.0,0.0,0.0,0.0,0.0,53.9,0.0,0.0,173.0
23.2,0.0,0.0,14.0,0.0,0.0,0.0,0.0,0.0,62.8,0.0,0.0,185.0
23.33,0.0,0.0,11.67,0.0,0.0,0.0,65.0,0.0,0.0,0.0,0.0,249.0
23.5,0.0,0.0,0.0,0.0,0.0,0.0,76.5,0.0,0.0,0.0,0.0,459.0
23.8,0.0,0.0,0.0,0.0,0.0,0.0,71.4,0.0,0.0,0.0,4.8,473.33334349999996
23.82,0.0,0.0,11.91,0.0,0.0,0.0,32.13,0.0,32.13,0.0,0.0,206.0
24.0,0.0,0.0,0.0,0.0,0.0,0.0,0.0,0.0,36.0,0.0,40.0,204.0
24.0,0.0,0.0,0.0,0.0,0.0,0.0,0.0,0.0,36.0,40.0,0.0,221.0
24.0,0.0,0.0,0.0,0.0,0.0,0.0,38.0,0.0,38.0,0.0,0.0,376.0
24.0,0.0,0.0,0.0,0.0,0.0,0.0,40.0,0.0,36.0,0.0,0.0,204.0
24.0,0.0,0.0,0.0,0.0,0.0,0.0,60.0,16.0,0.0,0.0,0.0,222.5
24.0,0.0,0.0,13.33,0.0,0.0,0.0,0.0,0.0,62.67,0.0,0.0,188.62699890000002
24.0,0.0,0.0,13.333333333333334,0.0,0.0,0.0,62.66666666666667,0.0,0.0,0.0,0.0,161.0
24.0,0.0,0.0,20.0,0.0,0.0,0.0,0.0,0.0,56.0,0.0,0.0,174.0
24.0,0.0,0.0,24.0,0.0,0.0,0.0,0.0,0.0,52.0,0.0,0.0,160.0
24.31,0.0,0.0,30.14,0.0,0.0,0.0,45.55,0.0,0.0,0.0,0.0,87.2
24.7,0.0,0.0,0.0,0.0,0.0,0.0,75.3,0.0,0.0,0.0,0.0,467.0
24.8,0.0,0.0,12.666666666666666,0.0,0.0,0.0,0.0,0.0,62.53333333333333,0.0,0.0,119.0
25.0,0.0,0.0,0.0,0.0,0.0,0.0,0.0,0.0,0.0,50.0,25.0,487.0127869
25.0,0.0,0.0,0.0,0.0,0.0,0.0,0.0,0.0,25.0,0.0,50.0,270.0
25.0,0.0,0.0,0.0,0.0,0.0,0.0,0.0,0.0,75.0,0.0,0.0,323.75
25.0,0.0,0.0,0.0,0.0,0.0,0.0,0.0,15.0,60.0,0.0,0.0,188.215
25.0,0.0,0.0,0.0,0.0,0.0,0.0,29.5,16.0,29.5,0.0,0.0,232.0
25.0,0.0,0.0,0.0,0.0,0.0,0.0,31.5,12.0,31.5,0.0,0.0,245.0
25.0,0.0,0.0,0.0,0.0,0.0,0.0,33.5,8.0,33.5,0.0,0.0,260.0
25.0,0.0,0.0,0.0,0.0,0.0,0.0,58.4,0.0,0.0,0.0,16.6,336.6666565
25.0,0.0,0.0,0.0,0.0,0.0,0.0,60.0,15.0,0.0,0.0,0.0,203.0
25.0,0.0,0.0,5.0,0.0,0.0,0.0,0.0,0.0,70.0,0.0,0.0,262.0
25.0,0.0,0.0,10.0,0.0,0.0,0.0,0.0,0.0,65.0,0.0,0.0,214.0
25.0,0.0,0.0,12.5,0.0,0.0,0.0,0.0,0.0,62.5,0.0,0.0,192.0
25.0,0.0,0.0,12.5,0.0,0.0,0.0,62.5,0.0,0.0,0.0,0.0,202.0
25.0,0.0,0.0,15.0,0.0,0.0,0.0,0.0,0.0,60.0,0.0,0.0,181.0
25.0,0.0,0.0,15.0,0.0,0.0,0.0,60.0,0.0,0.0,0.0,0.0,193.89999695
25.0,0.0,0.0,20.0,0.0,0.0,0.0,0.0,0.0,55.0,0.0,0.0,162.5
25.0,0.0,0.0,25.0,0.0,0.0,0.0,0.0,0.0,20.0,30.0,0.0,128.0
25.0,0.0,0.0,25.0,0.0,0.0,0.0,0.0,0.0,35.0,15.0,0.0,130.0
25.0,0.0,0.0,25.0,0.0,0.0,0.0,0.0,0.0,45.0,5.0,0.0,133.0
25.0,0.0,0.0,25.0,0.0,0.0,0.0,0.0,0.0,50.0,0.0,0.0,132.33333333333334
25.0,0.0,0.0,30.0,0.0,0.0,0.0,0.0,0.0,45.0,0.0,0.0,111.0
25.0,0.0,0.0,30.0,0.0,0.0,0.0,45.0,0.0,0.0,0.0,0.0,87.19999845000001
25.28,0.0,0.0,0.0,0.0,0.0,0.0,74.72,0.0,0.0,0.0,0.0,400.0
25.5,0.0,0.0,0.0,0.0,0.0,0.0,64.5,0.0,0.0,10.0,0.0,282.0
25.5,0.0,0.0,15.0,0.0,0.0,0.0,0.0,0.0,59.5,0.0,0.0,190.0
25.8,0.0,0.0,0.0,0.0,0.0,0.0,74.2,0.0,0.0,0.0,0.0,399.0
26.0,0.0,0.0,0.0,0.0,0.0,0.0,60.0,14.0,0.0,0.0,0.0,58.3
26.0,0.0,0.0,8.333333333333334,0.0,2.857142857142857,0.0,62.80952380952382,0.0,0.0,0.0,0.0,212.0
26.1,0.0,0.0,0.0,0.0,0.0,0.0,60.9,0.0,0.0,0.0,13.0,336.6666565
26.25,0.0,0.0,25.0,0.0,0.0,0.0,0.0,0.0,48.75,0.0,0.0,141.0
26.4,0.0,0.0,0.0,0.0,0.0,0.0,43.0,0.0,0.0,30.6,0.0,193.0
26.4,0.0,0.0,0.0,0.0,0.0,0.0,64.8,8.8,0.0,0.0,0.0,207.0
26.6,0.0,0.0,0.0,0.0,0.0,0.0,51.06666666666666,0.0,0.0,0.0,22.333333333333332,260.0
26.67,0.0,0.0,13.33,0.0,0.0,0.0,60.0,0.0,0.0,0.0,0.0,174.0
26.96,0.0,0.0,0.0,0.0,0.0,0.0,0.0,0.0,51.30666666666667,0.0,21.733333333333334,310.0
27.0,0.0,0.0,0.0,0.0,0.0,0.0,73.0,0.0,0.0,0.0,0.0,383.0
27.0,0.0,0.0,10.0,0.0,0.0,0.0,0.0,0.0,63.0,0.0,0.0,205.0
27.0,0.0,0.0,20.0,0.0,0.0,0.0,20.0,0.0,0.0,33.0,0.0,175.0
27.21,0.0,0.0,0.0,0.0,0.0,0.0,50.85,0.0,0.0,0.0,21.94,168.0
27.25,0.0,0.0,27.25,0.0,0.0,0.0,0.0,0.0,45.5,0.0,0.0,122.0
27.3,0.0,0.0,0.0,0.0,0.0,0.0,63.6,0.0,0.0,0.0,9.1,290.0
27.5,0.0,0.0,27.5,0.0,0.0,0.0,45.0,0.0,0.0,0.0,0.0,118.0
27.59,0.0,0.0,13.79,0.0,0.0,0.0,58.62,0.0,0.0,0.0,0.0,298.0
27.6,0.0,0.0,13.8,0.0,0.0,0.0,0.0,0.0,58.6,0.0,0.0,191.0
28.0,0.0,0.0,0.0,0.0,0.0,15.0,57.0,0.0,0.0,0.0,0.0,165.0
28.0,0.0,0.0,14.0,0.0,0.0,0.0,0.0,0.0,58.0,0.0,0.0,187.0
28.0,0.0,0.0,20.0,0.0,0.0,0.0,0.0,0.0,52.0,0.0,0.0,162.0
28.156,0.0,0.0,0.0,0.0,0.0,0.0,52.104,0.0,0.0,0.0,19.74,229.0
28.16,0.0,0.0,0.0,0.0,0.0,0.0,52.11,0.0,0.0,0.0,19.73,482.1890563999999
28.17,0.0,0.0,0.0,0.0,0.0,0.0,0.0,0.0,52.11,0.0,19.72,250.0
28.17,0.0,0.0,0.0,0.0,0.0,0.0,52.11,0.0,0.0,0.0,19.72,261.0
28.3,0.0,0.0,0.0,0.0,0.0,0.0,71.7,0.0,0.0,0.0,0.0,397.0
28.48,0.0,0.0,0.0,0.0,0.0,0.0,0.0,0.0,0.0,52.63,18.89,642.3813477000001
28.5,0.0,0.0,5.0,0.0,0.0,0.0,0.0,0.0,66.5,0.0,0.0,250.0
28.57,0.0,0.0,0.0,0.0,0.0,0.0,0.0,0.0,71.43000000000002,0.0,0.0,300.0
28.57,0.0,0.0,14.29,0.0,0.0,0.0,57.14,0.0,0.0,0.0,0.0,379.0
28.57,0.0,0.0,28.57,0.0,0.0,0.0,42.86,0.0,0.0,0.0,0.0,296.0
28.58,0.0,0.0,14.29,0.0,0.0,0.0,57.14,0.0,0.0,0.0,0.0,379.0
28.6,0.0,0.0,0.0,0.0,0.0,0.0,66.6,0.0,0.0,0.0,4.8,280.0
28.6,0.0,0.0,0.0,0.0,0.0,14.3,57.1,0.0,0.0,0.0,0.0,200.0
28.6,0.0,0.0,14.3,0.0,0.0,0.0,0.0,0.0,57.1,0.0,0.0,188.0
28.7,0.0,0.0,0.0,0.0,0.0,0.0,71.3,0.0,0.0,0.0,0.0,356.0
28.8,0.0,0.0,9.333333333333334,0.0,0.0,0.0,0.0,0.0,61.866666666666674,0.0,0.0,180.0
29.26,0.0,0.0,0.0,0.0,0.0,0.0,68.36,0.0,0.0,0.0,2.38,297.0
29.6,0.0,0.0,14.8,0.0,0.0,0.0,0.0,0.0,55.6,0.0,0.0,192.0
29.75,0.0,0.0,15.0,0.0,0.0,0.0,0.0,0.0,55.25,0.0,0.0,190.0
29.97,0.0,0.0,0.0,0.0,0.0,0.0,70.03,0.0,0.0,0.0,0.0,345.0
30.0,0.0,0.0,0.0,0.0,0.0,0.0,0.0,0.0,40.0,30.0,0.0,245.0
30.0,0.0,0.0,0.0,0.0,0.0,0.0,0.0,0.0,55.0,15.0,0.0,223.0
30.0,0.0,0.0,0.0,0.0,0.0,0.0,0.0,0.0,70.0,0.0,0.0,278.5
30.0,0.0,0.0,0.0,0.0,0.0,0.0,0.0,10.0,60.0,0.0,0.0,194.07
30.0,0.0,0.0,0.0,0.0,0.0,0.0,0.0,15.0,55.0,0.0,0.0,181.31
30.0,0.0,0.0,0.0,0.0,0.0,0.0,27.0,16.0,27.0,0.0,0.0,220.0
30.0,0.0,0.0,0.0,0.0,0.0,0.0,29.0,12.0,29.0,0.0,0.0,230.0
30.0,0.0,0.0,0.0,0.0,0.0,0.0,31.0,8.0,31.0,0.0,0.0,246.0
30.0,0.0,0.0,0.0,0.0,0.0,0.0,33.0,4.0,33.0,0.0,0.0,258.0
30.0,0.0,0.0,0.0,0.0,0.0,0.0,34.0,2.0,34.0,0.0,0.0,256.0
30.0,0.0,0.0,0.0,0.0,0.0,0.0,42.0,6.0,22.0,0.0,0.0,270.0
30.0,0.0,0.0,0.0,0.0,0.0,0.0,60.0,10.0,0.0,0.0,0.0,205.0
30.0,0.0,0.0,0.0,0.0,0.0,0.0,70.0,0.0,0.0,0.0,0.0,341.16667175
30.0,0.0,0.0,5.0,0.0,0.0,0.0,0.0,0.0,65.0,0.0,0.0,224.0
30.0,0.0,0.0,8.333333333333334,0.0,0.0,0.0,61.66666666666667,0.0,0.0,0.0,0.0,191.0
30.0,0.0,0.0,10.0,0.0,0.0,0.0,0.0,0.0,60.0,0.0,0.0,190.5
30.0,0.0,0.0,15.0,0.0,0.0,0.0,0.0,0.0,55.0,0.0,0.0,174.0
30.0,0.0,0.0,15.0,0.0,0.0,0.0,55.0,0.0,0.0,0.0,0.0,445.0
30.0,0.0,0.0,20.0,0.0,0.0,0.0,0.0,0.0,20.0,30.0,0.0,141.0
30.0,0.0,0.0,20.0,0.0,0.0,0.0,0.0,0.0,30.0,20.0,0.0,154.0
30.0,0.0,0.0,20.0,0.0,0.0,0.0,0.0,0.0,35.0,15.0,0.0,143.0
30.0,0.0,0.0,20.0,0.0,0.0,0.0,0.0,0.0,40.0,10.0,0.0,149.0
30.0,0.0,0.0,20.0,0.0,0.0,0.0,0.0,0.0,45.0,5.0,0.0,145.0
30.0,0.0,0.0,20.0,0.0,0.0,0.0,0.0,0.0,50.0,0.0,0.0,151.25
30.0,0.0,0.0,25.0,0.0,0.0,0.0,0.0,0.0,45.0,0.0,0.0,127.0
30.0,0.0,0.0,30.0,0.0,0.0,0.0,0.0,0.0,40.0,0.0,0.0,110.0
30.0,0.0,0.0,30.0,0.0,0.0,0.0,40.0,0.0,0.0,0.0,0.0,80.30000103333332
30.3,0.0,0.0,0.0,0.0,0.0,0.0,49.4,0.0,0.0,20.3,0.0,230.0
30.33,0.0,0.0,0.0,0.0,0.0,0.0,39.74,0.0,0.0,29.93,0.0,220.0
30.4,0.0,0.0,0.0,0.0,0.0,0.0,56.5,0.0,0.0,0.0,13.1,346.6666565
30.7,0.0,0.0,0.0,0.0,0.0,0.0,60.41,0.0,0.0,0.0,8.89,222.0
30.7,0.0,0.0,15.4,0.0,0.0,0.0,0.0,0.0,53.9,0.0,0.0,186.0
30.77,0.0,0.0,15.38,0.0,0.0,0.0,53.85,0.0,0.0,0.0,0.0,411.0
30.79,0.0,0.0,15.37,0.0,0.0,0.0,53.84,0.0,0.0,0.0,0.0,391.0
30.8,0.0,0.0,15.4,0.0,0.0,0.0,0.0,0.0,0.0,53.8,0.0,145.0
30.8,0.0,0.0,15.4,0.0,0.0,0.0,0.0,0.0,53.8,0.0,0.0,196.0
30.8,0.0,0.0,15.4,0.0,0.0,0.0,10.76,0.0,43.04,0.0,0.0,176.0
30.8,0.0,0.0,15.4,0.0,0.0,0.0,21.52,0.0,32.28,0.0,0.0,226.0
30.8,0.0,0.0,15.4,0.0,0.0,0.0,26.9,0.0,26.9,0.0,0.0,237.0
30.8,0.0,0.0,15.4,0.0,0.0,0.0,32.28,0.0,21.52,0.0,0.0,283.0
30.8,0.0,0.0,15.4,0.0,0.0,0.0,43.04,0.0,10.76,0.0,0.0,311.0
30.8,0.0,0.0,15.4,0.0,0.0,0.0,48.42,0.0,5.38,0.0,0.0,353.0
30.8,0.0,0.0,15.4,0.0,0.0,0.0,53.8,0.0,0.0,0.0,0.0,411.0
30.85,0.0,0.0,10.61,0.0,0.0,0.0,0.0,0.0,58.54,0.0,0.0,190.0
30.919999999999998,0.0,0.0,0.0,0.0,0.0,0.0,0.0,0.0,53.94666666666666,0.0,15.133333333333333,280.0
30.96,0.0,0.0,22.6,0.0,0.0,0.0,46.44,0.0,0.0,0.0,0.0,580.0
31.05,0.0,0.0,0.0,0.0,0.0,0.0,54.03,0.0,0.0,0.0,14.92,461.59701540000003
31.06,0.0,0.0,0.0,0.0,0.0,0.0,0.0,0.0,54.04,0.0,14.91,240.0
31.06,0.0,0.0,0.0,0.0,0.0,0.0,54.04,0.0,0.0,0.0,14.91,221.0
31.1,0.0,0.0,0.0,0.0,0.0,0.0,0.0,0.0,0.0,54.0,14.9,471.94897460000004
31.5,0.0,0.0,10.0,0.0,0.0,0.0,0.0,0.0,58.5,0.0,0.0,208.0
31.8,0.0,0.0,0.0,0.0,0.0,0.0,59.1,0.0,0.0,0.0,9.1,350.0
32.0,0.0,0.0,0.0,0.0,0.0,0.0,0.0,0.0,48.0,0.0,20.0,197.0
32.0,0.0,0.0,0.0,0.0,0.0,0.0,0.0,0.0,48.0,20.0,0.0,203.0
32.0,0.0,0.0,0.0,0.0,0.0,0.0,20.0,0.0,48.0,0.0,0.0,203.0
32.0,0.0,0.0,0.0,0.0,0.0,0.0,54.666666666666664,0.0,0.0,0.0,13.333333333333334,239.0
32.0,0.0,0.0,0.0,0.0,0.0,0.0,60.0,8.0,0.0,0.0,0.0,244.5
32.0,0.0,0.0,0.0,0.0,0.0,0.0,68.0,0.0,0.0,0.0,0.0,384.0
32.0,0.0,0.0,6.67,0.0,0.0,0.0,0.0,0.0,61.33,0.0,0.0,194.7700043
32.0,0.0,0.0,14.0,0.0,0.0,0.0,0.0,0.0,54.0,0.0,0.0,190.33332819999998
32.0,0.0,0.0,16.0,0.0,0.0,0.0,0.0,0.0,52.0,0.0,0.0,181.0
32.0,0.0,0.0,16.0,0.0,0.0,0.0,52.0,0.0,0.0,0.0,0.0,307.0
32.0,0.0,0.0,20.0,0.0,0.0,0.0,0.0,0.0,48.0,0.0,0.0,160.0
32.24,0.0,0.0,6.49,0.0,0.0,0.0,30.64,0.0,30.64,0.0,0.0,215.0
32.5,0.0,0.0,32.5,0.0,0.0,0.0,35.0,0.0,0.0,0.0,0.0,94.0
33.0,0.0,0.0,0.0,0.0,0.0,0.0,0.0,0.0,67.0,0.0,0.0,254.0
33.0,0.0,0.0,0.0,0.0,0.0,0.0,33.5,0.0,33.5,0.0,0.0,264.0
33.0,0.0,0.0,0.0,0.0,0.0,0.0,67.0,0.0,0.0,0.0,0.0,292.0
33.25,0.0,0.0,5.0,0.0,0.0,0.0,0.0,0.0,61.75,0.0,0.0,204.0
33.3,0.0,0.0,0.0,0.0,0.0,0.0,0.0,0.0,50.0,0.0,16.7,300.0
33.3,0.0,0.0,0.0,0.0,0.0,0.0,66.7,0.0,0.0,0.0,0.0,276.0
33.3,0.0,0.0,16.7,0.0,0.0,0.0,0.0,0.0,50.0,0.0,0.0,172.0
33.33,0.0,0.0,0.0,0.0,0.0,0.0,33.33,0.0,33.34,0.0,0.0,264.0
33.33,0.0,0.0,0.0,0.0,0.0,0.0,66.67,0.0,0.0,0.0,0.0,301.0
33.33,0.0,0.0,33.33,0.0,0.0,0.0,33.33,0.0,0.0,0.0,0.0,433.0
33.35,0.0,0.0,33.35,0.0,0.0,0.0,0.0,0.0,33.3,0.0,0.0,100.0
33.4,0.0,0.0,0.0,0.0,0.0,0.0,62.0,0.0,0.0,0.0,4.6,243.33332819999995
33.6,0.0,0.0,5.333333333333333,0.0,0.0,0.0,0.0,0.0,61.06666666666666,0.0,0.0,190.0
33.78,0.0,0.0,0.0,0.0,0.0,0.0,66.22,0.0,0.0,0.0,0.0,301.0
33.89,0.0,0.0,0.0,0.0,0.0,0.0,55.93,0.0,0.0,0.0,10.18,415.1542358
33.9,0.0,0.0,0.0,0.0,0.0,0.0,0.0,0.0,0.0,55.9,10.2,601.8961182
33.9,0.0,0.0,0.0,0.0,0.0,0.0,0.0,0.0,55.93,0.0,10.17,230.0
33.9,0.0,0.0,0.0,0.0,0.0,0.0,55.93,0.0,0.0,0.0,10.17,201.0
34.0,0.0,0.0,0.0,0.0,0.0,0.0,14.99,3.0,48.01,0.0,0.0,236.0
34.0,0.0,0.0,0.0,0.0,0.0,0.0,56.0,0.0,0.0,10.0,0.0,236.0
34.0,0.0,0.0,0.0,0.0,0.0,0.0,66.0,0.0,0.0,0.0,0.0,327.0
34.0,0.0,0.0,15.0,0.0,0.0,0.0,0.0,0.0,51.0,0.0,0.0,191.0
34.01,0.0,0.0,0.0,0.0,0.0,0.0,15.0,3.01,47.99,0.0,0.0,236.0
34.2,0.0,0.0,0.0,0.0,0.0,0.0,65.8,0.0,0.0,0.0,0.0,303.0
34.2,0.0,0.0,0.0,0.0,0.0,7.3,58.5,0.0,0.0,0.0,0.0,170.0
34.27,0.0,0.0,0.0,0.0,0.0,0.0,55.74,0.0,0.0,9.99,0.0,234.5
34.67,0.0,0.0,0.0,0.0,0.0,0.0,45.45,0.0,0.0,19.88,0.0,202.0
34.97,0.0,0.0,12.93,0.0,0.0,0.0,52.1,0.0,0.0,0.0,0.0,508.0
35.0,0.0,0.0,0.0,0.0,0.0,0.0,0.0,0.0,65.0,0.0,0.0,249.5
35.0,0.0,0.0,0.0,0.0,0.0,0.0,0.0,5.0,60.0,0.0,0.0,198.035
35.0,0.0,0.0,0.0,0.0,0.0,0.0,0.0,15.0,50.0,0.0,0.0,194.3
35.0,0.0,0.0,0.0,0.0,0.0,0.0,10.0,0.0,35.0,20.0,0.0,250.0
35.0,0.0,0.0,0.0,0.0,0.0,0.0,26.5,12.0,26.5,0.0,0.0,222.0
35.0,0.0,0.0,0.0,0.0,0.0,0.0,28.5,8.0,28.5,0.0,0.0,230.0
35.0,0.0,0.0,0.0,0.0,0.0,0.0,30.5,4.0,30.5,0.0,0.0,240.0
35.0,0.0,0.0,0.0,0.0,0.0,0.0,31.5,2.0,31.5,0.0,0.0,244.0
35.0,0.0,0.0,0.0,0.0,0.0,0.0,33.0,4.0,28.0,0.0,0.0,245.0
35.0,0.0,0.0,0.0,0.0,0.0,0.0,60.0,5.0,0.0,0.0,0.0,212.0
35.0,0.0,0.0,0.0,0.0,0.0,0.0,65.0,0.0,0.0,0.0,0.0,280.0
35.0,0.0,0.0,10.0,0.0,0.0,0.0,0.0,0.0,55.0,0.0,0.0,210.0
35.0,0.0,0.0,20.0,0.0,0.0,0.0,0.0,0.0,45.0,0.0,0.0,138.0
35.239999999999995,0.0,0.0,0.0,0.0,0.0,0.0,0.0,0.0,56.82666666666666,0.0,7.933333333333334,250.0
35.63,0.0,0.0,0.0,0.0,0.0,0.0,47.57,0.0,0.0,0.0,16.79,200.0
36.0,0.0,0.0,0.0,0.0,0.0,5.0,59.0,0.0,0.0,0.0,0.0,136.0
36.0,0.0,0.0,0.0,0.0,2.857142857142857,0.0,61.142857142857146,0.0,0.0,0.0,0.0,227.0
36.0,0.0,0.0,3.3333333333333335,0.0,0.0,0.0,60.666666666666664,0.0,0.0,0.0,0.0,220.0
36.0,0.0,0.0,10.0,0.0,0.0,0.0,0.0,0.0,54.0,0.0,0.0,221.0
36.21,0.0,0.0,0.0,0.0,0.0,0.0,56.41,0.0,0.0,0.0,7.38,230.0
36.5,0.0,0.0,0.0,0.0,0.0,0.0,14.94,0.0,48.56,0.0,0.0,236.0
36.5,0.0,0.0,0.0,0.0,0.0,0.0,14.95,0.0,48.56,0.0,0.0,236.0
36.5,0.0,0.0,0.0,0.0,0.0,0.0,63.5,0.0,0.0,0.0,0.0,237.0
36.51,0.0,0.0,0.0,0.0,0.0,0.0,0.0,0.0,63.49,0.0,0.0,270.0
36.67,0.0,0.0,18.33,0.0,0.0,0.0,45.0,0.0,0.0,0.0,0.0,171.0
36.9,0.0,0.0,0.0,0.0,0.0,0.0,0.0,0.0,0.0,57.9,5.2,782.8580322
37.0,0.0,0.0,0.0,0.0,0.0,0.0,56.0,0.0,7.0,0.0,0.0,268.0
38.0,0.0,0.0,0.0,0.0,0.0,0.0,0.0,0.0,62.0,0.0,0.0,254.0
38.0,0.0,0.0,5.0,0.0,0.0,0.0,0.0,0.0,57.0,0.0,0.0,211.0
38.2,0.0,0.0,0.0,0.0,0.0,0.0,57.1,0.0,0.0,0.0,4.7,216.66667180000005
38.3,0.0,0.0,0.0,0.0,0.0,2.1,59.6,0.0,0.0,0.0,0.0,140.0
38.7,0.0,0.0,0.0,0.0,0.0,0.0,0.0,0.0,61.3,0.0,0.0,190.0
38.84,0.0,0.0,0.0,0.0,0.0,0.0,50.85,0.0,0.0,10.31,0.0,225.0
39.0,0.0,0.0,0.0,0.0,0.0,0.0,51.0,0.0,0.0,10.0,0.0,225.0
39.0,0.0,0.0,0.0,0.0,0.0,0.0,61.0,0.0,0.0,0.0,0.0,222.1999969
39.2,0.0,0.0,0.0,0.0,0.0,0.0,59.8,0.0,0.0,0.0,0.0,224.5
40.0,0.0,0.0,0.0,0.0,0.0,0.0,0.0,0.0,50.0,0.0,10.0,270.0
40.0,0.0,0.0,0.0,0.0,0.0,0.0,0.0,0.0,60.0,0.0,0.0,210.32559553214287
40.0,0.0,0.0,0.0,0.0,0.0,0.0,2.0,0.0,58.0,0.0,0.0,206.0
40.0,0.0,0.0,0.0,0.0,0.0,0.0,10.0,0.0,50.0,0.0,0.0,221.0
40.0,0.0,0.0,0.0,0.0,0.0,0.0,15.0,0.0,45.0,0.0,0.0,217.0
40.0,0.0,0.0,0.0,0.0,0.0,0.0,22.0,1.0,37.0,0.0,0.0,228.0
40.0,0.0,0.0,0.0,0.0,0.0,0.0,28.0,4.0,28.0,0.0,0.0,217.0
40.0,0.0,0.0,0.0,0.0,0.0,0.0,29.0,2.0,29.0,0.0,0.0,225.0
40.0,0.0,0.0,0.0,0.0,0.0,0.0,30.0,0.0,0.0,30.0,0.0,225.0
40.0,0.0,0.0,0.0,0.0,0.0,0.0,30.0,0.0,30.0,0.0,0.0,223.0
40.0,0.0,0.0,0.0,0.0,0.0,0.0,40.0,0.0,20.0,0.0,0.0,251.0
40.0,0.0,0.0,0.0,0.0,0.0,0.0,45.0,0.0,15.0,0.0,0.0,220.0
40.0,0.0,0.0,0.0,0.0,0.0,0.0,60.0,0.0,0.0,0.0,0.0,234.42857142857144
40.0,0.0,0.0,10.0,0.0,0.0,0.0,0.0,0.0,20.0,30.0,0.0,161.0
40.0,0.0,0.0,10.0,0.0,0.0,0.0,0.0,0.0,35.0,15.0,0.0,186.0
40.0,0.0,0.0,10.0,0.0,0.0,0.0,0.0,0.0,45.0,5.0,0.0,193.0
40.0,0.0,0.0,10.0,0.0,0.0,0.0,0.0,0.0,50.0,0.0,0.0,209.14285714285714
40.0,0.0,0.0,15.0,0.0,0.0,0.0,45.0,0.0,0.0,0.0,0.0,227.0
40.0,0.0,0.0,20.0,0.0,0.0,0.0,0.0,0.0,0.0,40.0,0.0,118.0
40.0,0.0,0.0,20.0,0.0,0.0,0.0,0.0,0.0,40.0,0.0,0.0,136.3333359
40.0,0.0,0.0,20.0,0.0,0.0,0.0,40.0,0.0,0.0,0.0,0.0,136.0
40.0,0.0,0.0,30.0,0.0,0.0,0.0,0.0,0.0,30.0,0.0,0.0,103.33333590000001
40.1,0.0,0.0,0.0,0.0,0.0,0.0,59.9,0.0,0.0,0.0,0.0,238.0
40.92,0.0,0.0,10.55,0.0,0.0,0.0,0.0,0.0,48.53,0.0,0.0,209.0
41.24,0.0,0.0,0.0,0.0,0.0,0.0,58.76,0.0,0.0,0.0,0.0,242.0
41.8,0.0,0.0,0.0,0.0,0.0,0.0,58.2,0.0,0.0,0.0,0.0,242.0
42.0,0.0,0.0,0.0,0.0,0.0,0.0,58.0,0.0,0.0,0.0,0.0,261.0
42.55,0.0,0.0,0.0,0.0,0.0,0.0,57.45,0.0,0.0,0.0,0.0,284.0
43.33,0.0,0.0,21.67,0.0,0.0,0.0,35.0,0.0,0.0,0.0,0.0,120.0
44.5,0.0,0.0,22.2,0.0,0.0,0.0,0.0,0.0,33.3,0.0,0.0,106.0
44.7,0.0,0.0,0.0,0.0,0.0,0.0,55.3,0.0,0.0,0.0,0.0,360.0
45.0,0.0,0.0,0.0,0.0,0.0,0.0,0.0,0.0,30.0,25.0,0.0,230.0
45.0,0.0,0.0,0.0,0.0,0.0,0.0,0.0,0.0,50.0,0.0,5.0,220.0
45.0,0.0,0.0,0.0,0.0,0.0,0.0,0.0,0.0,55.0,0.0,0.0,223.0
45.0,0.0,0.0,0.0,0.0,0.0,0.0,55.0,0.0,0.0,0.0,0.0,210.0
45.0,0.0,0.0,10.0,0.0,0.0,0.0,45.0,0.0,0.0,0.0,0.0,405.0
45.0,0.0,0.0,15.0,0.0,0.0,0.0,40.0,0.0,0.0,0.0,0.0,178.1333313
50.0,0.0,0.0,0.0,0.0,0.0,0.0,0.0,0.0,25.0,25.0,0.0,188.0
50.0,0.0,0.0,0.0,0.0,0.0,0.0,0.0,0.0,50.0,0.0,0.0,210.0
50.0,0.0,0.0,0.0,0.0,0.0,0.0,20.0,0.0,20.0,10.0,0.0,270.0
50.0,0.0,0.0,0.0,0.0,0.0,0.0,50.0,0.0,0.0,0.0,0.0,390.0
50.0,0.0,0.0,10.0,0.0,0.0,0.0,0.0,0.0,40.0,0.0,0.0,173.6666641
50.0,0.0,0.0,10.0,0.0,0.0,0.0,40.0,0.0,0.0,0.0,0.0,288.8666687
50.0,0.0,0.0,15.0,0.0,0.0,0.0,35.0,0.0,0.0,0.0,0.0,144.0
50.0,0.0,50.0,0.0,0.0,0.0,0.0,0.0,0.0,0.0,0.0,0.0,57.0
52.0,0.0,0.0,3.0,0.0,0.0,0.0,45.0,0.0,0.0,0.0,0.0,958.0
52.05,0.0,0.0,2.97,0.0,0.0,0.0,44.98,0.0,0.0,0.0,0.0,958.0
52.5,0.0,0.0,7.5,0.0,0.0,0.0,40.0,0.0,0.0,0.0,0.0,405.0
53.75,0.0,0.0,0.0,0.0,0.0,0.0,0.0,0.0,46.25,0.0,0.0,310.0
65.0,0.0,0.0,0.0,0.0,0.0,0.0,0.0,0.0,0.0,35.0,0.0,114.0
70.0,0.0,0.0,0.0,0.0,0.0,0.0,0.0,0.0,30.0,0.0,0.0,420.0
80.0,0.0,0.0,0.0,0.0,0.0,0.0,0.0,0.0,20.0,0.0,0.0,330.0
100.0,0.0,0.0,0.0,0.0,0.0,0.0,0.0,0.0,0.0,0.0,0.0,150.0
