Repository: M3RG-IITD/chgs-ai

File: data/Hardness_RT.csv (part 1 of 11)
Al,As,B,Ba,Bi,C,Cd,Co,Cu,Fe,Ga,Ge,Hg,Ho,In,La,Mg,Mo,Nb,Ni,P,Pb,S,Sb,Se,Si,Sn,Te,Ti,Tl,Y,Zn,Zr,Hardness_RT
0.0,0.0,0.0,0.0,0.0,0.0,0.0,0.0,0.0,0.0,0.0,0.0,0.0,0.0,0.0,0.0,0.0,0.0,0.0,0.0,0.0,0.0,0.0,0.0,0.0,8.0,0.0,46.0,0.0,46.0,0.0,0.0,0.0,0.9
0.0,0.0,0.0,0.0,0.0,0.0,0.0,0.0,0.0,0.0,0.0,0.0,0.0,0.0,0.0,0.0,0.0,0.0,0.0,0.0,0.0,0.0,0.0,0.0,0.0,9.0,0.0,38.0,0.0,53.0,0.0,0.0,0.0,1.09
0.0,0.0,0.0,0.0,0.0,0.0,0.0,0.0,0.0,0.0,0.0,0.0,0.0,0.0,0.0,0.0,0.0,0.0,0.0,0.0,0.0,0.0,0.0,0.0,0.0,10.0,0.0,32.0,0.0,58.0,0.0,0.0,0.0,1.26
0.0,0.0,0.0,0.0,0.0,0.0,0.0,0.0,0.0,0.0,0.0,0.0,0.0,0.0,0.0,0.0,0.0,0.0,0.0,0.0,0.0,0.0,0.0,0.0,0.0,11.0,0.0,26.0,0.0,63.0,0.0,0.0,0.0,1.33
0.0,0.0,0.0,0.0,0.0,0.0,0.0,0.0,0.0,0.0,0.0,0.0,0.0,0.0,0.0,0.0,0.0,0.0,0.0,0.0,0.0,0.0,0.0,0.0,0.0,12.0,0.0,20.0,0.0,68.0,0.0,0.0,0.0,1.49
0.0,0.0,0.0,0.0,0.0,0.0,0.0,0.0,0.0,0.0,0.0,0.0,0.0,0.0,0.0,0.0,0.0,0.0,0.0,0.0,0.0,0.0,0.0,0.0,0.0,13.0,0.0,14.0,0.0,73.0,0.0,0.0,0.0,1.67
0.0,0.0,0.0,0.0,0.0,0.0,0.0,0.0,0.0,0.0,0.0,0.0,0.0,0.0,0.0,0.0,0.0,0.0,0.0,0.0,0.0,0.0,0.0,0.0,0.0,14.0,0.0,8.0,0.0,78.0,0.0,0.0,0.0,1.76
0.0,0.0,0.0,0.0,0.0,0.0,0.0,0.0,0.0,0.0,0.0,0.0,0.0,0.0,0.0,0.0,0.0,0.0,0.0,0.0,0.0,0.0,0.0,0.0,0.0,14.5,0.0,4.0,0.0,81.5,0.0,0.0,0.0,1.86
0.0,0.0,0.0,0.0,0.0,0.0,0.0,0.0,0.0,0.0,0.0,0.0,0.0,0.0,0.0,0.0,0.0,0.0,0.0,0.0,0.0,0.0,0.0,0.0,0.0,17.0,0.0,83.0,0.0,0.0,0.0,0.0,0.0,1.3880000000000001
0.0,0.0,0.0,0.0,0.0,0.0,0.0,0.0,0.0,0.0,0.0,0.0,0.0,0.0,0.0,0.0,0.0,0.0,0.0,0.0,0.0,0.0,0.0,0.0,0.0,20.0,0.0,80.0,0.0,0.0,0.0,0.0,0.0,1.4509999999999998
0.0,0.0,0.0,0.0,0.0,0.0,0.0,0.0,0.0,0.0,0.0,0.0,0.0,0.0,0.0,0.0,0.0,0.0,0.0,0.0,0.0,0.0,0.0,0.0,0.0,22.8,0.0,77.2,0.0,0.0,0.0,0.0,0.0,1.5819999999999999
0.0,0.0,0.0,0.0,0.0,0.0,0.0,0.0,0.0,0.0,0.0,0.0,0.0,0.0,0.0,0.0,0.0,0.0,0.0,0.0,0.0,0.0,0.0,0.0,50.0,0.0,0.0,0.0,0.0,0.0,0.0,50.0,0.0,1.0
0.0,0.0,0.0,0.0,0.0,0.0,0.0,0.0,0.0,0.0,0.0,0.0,0.0,0.0,0.0,0.0,0.0,0.0,0.0,0.0,0.0,0.0,0.0,0.0,60.0,0.0,0.0,40.0,0.0,0.0,0.0,0.0,0.0,0.7450333333333333
0.0,0.0,0.0,0.0,0.0,0.0,0.0,0.0,0.0,0.0,0.0,0.0,0.0,0.0,0.0,0.0,0.0,0.0,0.0,0.0,0.0,0.0,0.0,0.0,63.64,0.0,0.0,0.0,0.0,36.36,0.0,0.0,0.0,0.825
0.0,0.0,0.0,0.0,0.0,0.0,0.0,0.0,0.0,0.0,0.0,0.0,0.0,0.0,0.0,0.0,0.0,0.0,0.0,0.0,0.0,0.0,0.0,0.0,66.67,0.0,0.0,0.0,0.0,33.33,0.0,0.0,0.0,0.7965
0.0,0.0,0.0,0.0,0.0,0.0,0.0,0.0,0.0,0.0,0.0,0.0,0.0,0.0,0.0,0.0,0.0,0.0,0.0,0.0,0.0,0.0,0.0,0.0,70.0,0.0,10.0,20.0,0.0,0.0,0.0,0.0,0.0,0.4787
0.0,0.0,0.0,0.0,0.0,0.0,0.0,0.0,0.0,0.0,0.0,0.0,0.0,0.0,0.0,0.0,0.0,0.0,0.0,0.0,0.0,0.0,0.0,0.0,72.0,0.0,8.0,20.0,0.0,0.0,0.0,0.0,0.0,0.5248
0.0,0.0,0.0,0.0,0.0,0.0,0.0,0.0,0.0,0.0,0.0,0.0,0.0,0.0,0.0,0.0,0.0,0.0,0.0,0.0,0.0,0.0,0.0,0.0,74.0,0.0,6.0,20.0,0.0,0.0,0.0,0.0,0.0,0.5326
0.0,0.0,0.0,0.0,0.0,0.0,0.0,0.0,0.0,0.0,0.0,0.0,0.0,0.0,0.0,0.0,0.0,0.0,0.0,0.0,0.0,0.0,0.0,0.0,76.0,0.0,4.0,20.0,0.0,0.0,0.0,0.0,0.0,0.6141
0.0,0.0,0.0,0.0,0.0,0.0,0.0,0.0,0.0,0.0,0.0,0.0,0.0,0.0,0.0,0.0,0.0,0.0,0.0,0.0,0.0,0.0,0.0,0.0,83.0,0.0,0.0,17.0,0.0,0.0,0.0,0.0,0.0,0.6567999999999999
0.0,0.0,0.0,0.0,0.0,0.0,0.0,0.0,0.0,0.0,0.0,0.0,0.0,0.0,0.0,0.0,0.0,0.0,0.0,0.0,0.0,0.0,0.0,0.0,98.0,0.0,0.0,0.0,0.0,0.0,0.0,2.0,0.0,0.17845
0.0,0.0,0.0,0.0,0.0,0.0,0.0,0.0,0.0,0.0,0.0,0.0,0.0,0.0,0.0,0.0,0.0,0.0,0.0,0.0,0.0,0.0,0.0,0.0,100.0,0.0,0.0,0.0,0.0,0.0,0.0,0.0,0.0,0.36
0.0,0.0,0.0,0.0,0.0,0.0,0.0,0.0,0.0,0.0,0.0,0.0,0.0,0.0,0.0,0.0,0.0,0.0,0.0,0.0,0.0,0.0,0.0,1.0,99.0,0.0,0.0,0.0,0.0,0.0,0.0,0.0,0.0,0.4414
0.0,0.0,0.0,0.0,0.0,0.0,0.0,0.0,0.0,0.0,0.0,0.0,0.0,0.0,0.0,0.0,0.0,0.0,0.0,0.0,0.0,0.0,0.0,3.0,97.0,0.0,0.0,0.0,0.0,0.0,0.0,0.0,0.0,0.6768
0.0,0.0,0.0,0.0,0.0,0.0,0.0,0.0,0.0,0.0,0.0,0.0,0.0,0.0,0.0,0.0,0.0,0.0,0.0,0.0,0.0,0.0,0.0,15.0,85.0,0.0,0.0,0.0,0.0,0.0,0.0,0.0,0.0,0.3433
0.0,0.0,0.0,0.0,0.0,0.0,0.0,0.0,0.0,0.0,0.0,0.0,0.0,0.0,0.0,0.0,0.0,0.0,0.0,0.0,0.0,0.0,0.0,33.0,67.0,0.0,0.0,0.0,0.0,0.0,0.0,0.0,0.0,0.89
0.0,0.0,0.0,0.0,0.0,0.0,0.0,0.0,0.0,0.0,0.0,0.0,0.0,0.0,0.0,0.0,0.0,0.0,0.0,0.0,0.0,0.0,0.4,0.0,99.6,0.0,0.0,0.0,0.0,0.0,0.0,0.0,0.0,0.3472
0.0,0.0,0.0,0.0,0.0,0.0,0.0,0.0,0.0,0.0,0.0,0.0,0.0,0.0,0.0,0.0,0.0,0.0,0.0,0.0,0.0,0.0,0.5,0.0,99.5,0.0,0.0,0.0,0.0,0.0,0.0,0.0,0.0,0.3822
0.0,0.0,0.0,0.0,0.0,0.0,0.0,0.0,0.0,0.0,0.0,0.0,0.0,0.0,0.0,0.0,0.0,0.0,0.0,0.0,0.0,0.0,0.9,0.0,99.1,0.0,0.0,0.0,0.0,0.0,0.0,0.0,0.0,0.3816
0.0,0.0,0.0,0.0,0.0,0.0,0.0,0.0,0.0,0.0,0.0,0.0,0.0,0.0,0.0,0.0,0.0,0.0,0.0,0.0,0.0,0.0,1.0,0.0,99.0,0.0,0.0,0.0,0.0,0.0,0.0,0.0,0.0,0.3626
0.0,0.0,0.0,0.0,0.0,0.0,0.0,0.0,0.0,0.0,0.0,0.0,0.0,0.0,0.0,0.0,0.0,0.0,0.0,0.0,0.0,0.0,1.4,0.0,98.6,0.0,0.0,0.0,0.0,0.0,0.0,0.0,0.0,0.3649
0.0,0.0,0.0,0.0,0.0,0.0,0.0,0.0,0.0,0.0,0.0,0.0,0.0,0.0,0.0,0.0,0.0,0.0,0.0,0.0,0.0,0.0,2.0,0.0,98.0,0.0,0.0,0.0,0.0,0.0,0.0,0.0,0.0,0.3528
0.0,0.0,0.0,0.0,0.0,0.0,0.0,0.0,0.0,0.0,0.0,0.0,0.0,0.0,0.0,0.0,0.0,0.0,0.0,0.0,0.0,0.0,2.4,0.0,97.6,0.0,0.0,0.0,0.0,0.0,0.0,0.0,0.0,0.359
0.0,0.0,0.0,0.0,0.0,0.0,0.0,0.0,0.0,0.0,0.0,0.0,0.0,0.0,0.0,0.0,0.0,0.0,0.0,0.0,0.0,0.0,2.44,0.0,97.56,0.0,0.0,0.0,0.0,0.0,0.0,0.0,0.0,0.4022
0.0,0.0,0.0,0.0,0.0,0.0,0.0,0.0,0.0,0.0,0.0,0.0,0.0,0.0,0.0,0.0,0.0,0.0,0.0,0.0,0.0,0.0,3.0,0.0,97.0,0.0,0.0,0.0,0.0,0.0,0.0,0.0,0.0,0.3332
0.0,0.0,0.0,0.0,0.0,0.0,0.0,0.0,0.0,0.0,0.0,0.0,0.0,0.0,0.0,0.0,0.0,0.0,0.0,0.0,0.0,0.0,3.23,0.0,96.77,0.0,0.0,0.0,0.0,0.0,0.0,0.0,0.0,0.3139
0.0,0.0,0.0,0.0,0.0,0.0,0.0,0.0,0.0,0.0,0.0,0.0,0.0,0.0,0.0,0.0,0.0,0.0,0.0,0.0,0.0,0.0,3.4,0.0,96.6,0.0,0.0,0.0,0.0,0.0,0.0,0.0,0.0,0.3345
0.0,0.0,0.0,0.0,0.0,0.0,0.0,0.0,0.0,0.0,0.0,0.0,0.0,0.0,0.0,0.0,0.0,0.0,0.0,0.0,0.0,0.0,4.5,0.0,95.5,0.0,0.0,0.0,0.0,0.0,0.0,0.0,0.0,0.3688
0.0,0.0,0.0,0.0,0.0,0.0,0.0,0.0,0.0,0.0,0.0,0.0,0.0,0.0,0.0,0.0,0.0,0.0,0.0,0.0,0.0,0.0,4.71,0.0,94.12,0.0,0.0,0.0,0.0,0.0,0.0,1.18,0.0,0.2746
0.0,0.0,0.0,0.0,0.0,0.0,0.0,0.0,0.0,0.0,0.0,0.0,0.0,0.0,0.0,0.0,0.0,0.0,0.0,0.0,0.0,0.0,5.0,0.0,95.0,0.0,0.0,0.0,0.0,0.0,0.0,0.0,0.0,0.3675
0.0,0.0,0.0,0.0,0.0,0.0,0.0,0.0,0.0,0.0,0.0,0.0,0.0,0.0,0.0,0.0,0.0,0.0,0.0,0.0,0.0,0.0,9.0,0.0,91.0,0.0,0.0,0.0,0.0,0.0,0.0,0.0,0.0,0.3038
0.0,0.0,0.0,0.0,0.0,0.0,0.0,0.0,0.0,0.0,0.0,0.0,0.0,0.0,0.0,0.0,0.0,0.0,0.0,0.0,0.0,0.0,9.2,0.0,90.8,0.0,0.0,0.0,0.0,0.0,0.0,0.0,0.0,0.3129
0.0,0.0,0.0,0.0,0.0,0.0,0.0,0.0,0.0,0.0,0.0,0.0,0.0,0.0,0.0,0.0,0.0,0.0,0.0,0.0,0.0,0.0,10.0,0.0,50.0,0.0,0.0,40.0,0.0,0.0,0.0,0.0,0.0,0.7946
0.0,0.0,0.0,0.0,0.0,0.0,0.0,0.0,0.0,0.0,0.0,0.0,0.0,0.0,0.0,0.0,0.0,0.0,0.0,0.0,0.0,0.0,10.0,0.0,70.0,0.0,0.0,20.0,0.0,0.0,0.0,0.0,0.0,0.6278
0.0,0.0,0.0,0.0,0.0,0.0,0.0,0.0,0.0,0.0,0.0,0.0,0.0,0.0,0.0,0.0,0.0,0.0,0.0,0.0,0.0,0.0,10.0,0.0,80.0,0.0,0.0,10.0,0.0,0.0,0.0,0.0,0.0,0.5199
0.0,0.0,0.0,0.0,0.0,0.0,0.0,0.0,0.0,0.0,0.0,0.0,0.0,0.0,0.0,0.0,0.0,0.0,0.0,0.0,0.0,0.0,10.0,0.0,87.0,0.0,0.0,0.0,0.0,0.0,0.0,3.0,0.0,0.1147
0.0,0.0,0.0,0.0,0.0,0.0,0.0,0.0,0.0,0.0,0.0,0.0,0.0,0.0,0.0,0.0,0.0,0.0,0.0,0.0,0.0,0.0,10.0,0.0,90.0,0.0,0.0,0.0,0.0,0.0,0.0,0.0,0.0,0.3237
0.0,0.0,0.0,0.0,0.0,0.0,0.0,0.0,0.0,0.0,0.0,0.0,0.0,0.0,0.0,0.0,0.0,0.0,0.0,0.0,0.0,0.0,16.0,0.0,84.0,0.0,0.0,0.0,0.0,0.0,0.0,0.0,0.0,0.2744
0.0,0.0,0.0,0.0,0.0,0.0,0.0,0.0,0.0,0.0,0.0,0.0,0.0,0.0,0.0,0.0,0.0,0.0,0.0,0.0,0.0,0.0,16.2,0.0,83.8,0.0,0.0,0.0,0.0,0.0,0.0,0.0,0.0,0.2786
0.0,0.0,0.0,0.0,0.0,0.0,0.0,0.0,0.0,0.0,0.0,0.0,0.0,0.0,0.0,0.0,0.0,0.0,0.0,0.0,0.0,0.0,20.0,0.0,40.0,0.0,0.0,40.0,0.0,0.0,0.0,0.0,0.0,0.7259
0.0,0.0,0.0,0.0,0.0,0.0,0.0,0.0,0.0,0.0,0.0,0.0,0.0,0.0,0.0,0.0,0.0,0.0,0.0,0.0,0.0,0.0,20.0,0.0,50.0,0.0,0.0,30.0,0.0,0.0,0.0,0.0,0.0,0.6278
0.0,0.0,0.0,0.0,0.0,0.0,0.0,0.0,0.0,0.0,0.0,0.0,0.0,0.0,0.0,0.0,0.0,0.0,0.0,0.0,0.0,0.0,20.0,0.0,60.0,0.0,0.0,20.0,0.0,0.0,0.0,0.0,0.0,0.5591
0.0,0.0,0.0,0.0,0.0,0.0,0.0,0.0,0.0,0.0,0.0,0.0,0.0,0.0,0.0,0.0,0.0,0.0,0.0,0.0,0.0,0.0,20.0,0.0,70.0,0.0,0.0,10.0,0.0,0.0,0.0,0.0,0.0,0.4022
0.0,0.0,0.0,0.0,0.0,0.0,0.0,0.0,0.0,0.0,0.0,0.0,0.0,0.0,0.0,0.0,0.0,0.0,0.0,0.0,0.0,0.0,20.0,0.0,77.0,0.0,0.0,0.0,0.0,0.0,0.0,3.0,0.0,0.09998
0.0,0.0,0.0,0.0,0.0,0.0,0.0,0.0,0.0,0.0,0.0,0.0,0.0,0.0,0.0,0.0,0.0,0.0,0.0,0.0,0.0,0.0,22.0,0.0,78.0,0.0,0.0,0.0,0.0,0.0,0.0,0.0,0.0,0.2646
0.0,0.0,0.0,0.0,0.0,0.0,0.0,0.0,0.0,0.0,0.0,0.0,0.0,0.0,0.0,0.0,0.0,0.0,0.0,0.0,0.0,0.0,22.3,0.0,77.7,0.0,0.0,0.0,0.0,0.0,0.0,0.0,0.0,0.2599
0.0,0.0,0.0,0.0,0.0,0.0,0.0,0.0,0.0,0.0,0.0,0.0,0.0,0.0,0.0,0.0,0.0,0.0,0.0,0.0,0.0,0.0,25.0,0.0,71.0,0.0,0.0,0.0,0.0,0.0,0.0,4.0,0.0,0.08627
0.0,0.0,0.0,0.0,0.0,0.0,0.0,0.0,0.0,0.0,0.0,0.0,0.0,0.0,0.0,0.0,0.0,0.0,0.0,0.0,0.0,0.0,25.0,0.0,73.0,0.0,0.0,0.0,0.0,0.0,0.0,2.0,0.0,0.0882
0.0,0.0,0.0,0.0,0.0,0.0,0.0,0.0,0.0,0.0,0.0,0.0,0.0,0.0,0.0,0.0,0.0,0.0,0.0,0.0,0.0,0.0,25.0,0.0,75.0,0.0,0.0,0.0,0.0,0.0,0.0,0.0,0.0,0.1108
0.0,0.0,0.0,0.0,0.0,0.0,0.0,0.0,0.0,0.0,0.0,0.0,0.0,0.0,0.0,0.0,0.0,0.0,0.0,0.0,0.0,0.0,28.0,0.0,72.0,0.0,0.0,0.0,0.0,0.0,0.0,0.0,0.0,0.2352
0.0,0.0,0.0,0.0,0.0,0.0,0.0,0.0,0.0,0.0,0.0,0.0,0.0,0.0,0.0,0.0,0.0,0.0,0.0,0.0,0.0,0.0,28.4,0.0,71.6,0.0,0.0,0.0,0.0,0.0,0.0,0.0,0.0,0.2325
0.0,0.0,0.0,0.0,0.0,0.0,0.0,0.0,0.0,0.0,0.0,0.0,0.0,0.0,0.0,0.0,0.0,0.0,0.0,0.0,0.0,0.0,30.0,0.0,30.0,0.0,0.0,40.0,0.0,0.0,0.0,0.0,0.0,0.6376
0.0,0.0,0.0,0.0,0.0,0.0,0.0,0.0,0.0,0.0,0.0,0.0,0.0,0.0,0.0,0.0,0.0,0.0,0.0,0.0,0.0,0.0,30.0,0.0,40.0,0.0,0.0,30.0,0.0,0.0,0.0,0.0,0.0,0.5199
0.0,0.0,0.0,0.0,0.0,0.0,0.0,0.0,0.0,0.0,0.0,0.0,0.0,0.0,0.0,0.0,0.0,0.0,0.0,0.0,0.0,0.0,30.0,0.0,50.0,0.0,0.0,20.0,0.0,0.0,0.0,0.0,0.0,0.4806
0.0,0.0,0.0,0.0,0.0,0.0,0.0,0.0,0.0,0.0,0.0,0.0,0.0,0.0,0.0,0.0,0.0,0.0,0.0,0.0,0.0,0.0,30.0,0.0,60.0,0.0,0.0,10.0,0.0,0.0,0.0,0.0,0.0,0.2746
0.0,0.0,0.0,0.0,0.0,0.0,0.0,0.0,0.0,0.0,0.0,0.0,0.0,0.0,0.0,0.0,0.0,0.0,0.0,0.0,0.0,0.0,30.0,0.0,67.0,0.0,0.0,0.0,0.0,0.0,0.0,3.0,0.0,0.0833
0.0,0.0,0.0,0.0,0.0,0.0,0.0,0.0,0.0,0.0,0.0,0.0,0.0,0.0,0.0,0.0,0.0,0.0,0.0,0.0,0.0,0.0,35.0,0.0,63.0,0.0,0.0,0.0,0.0,0.0,0.0,2.0,0.0,0.07647
0.0,0.0,0.0,0.0,0.0,0.0,0.0,0.0,0.0,0.0,0.0,0.0,0.0,0.0,0.0,0.0,0.0,0.0,0.0,0.0,0.0,0.0,50.0,0.0,0.0,0.0,0.0,0.0,0.0,0.0,0.0,50.0,0.0,2.2
0.0,0.0,0.0,0.0,0.0,0.0,0.0,0.0,0.0,0.0,0.0,0.0,0.0,0.0,0.0,0.0,0.0,0.0,0.0,0.0,0.0,0.0,50.0,0.0,0.0,0.0,0.0,0.0,0.0,50.0,0.0,0.0,0.0,1.1179999999999999
0.0,0.0,0.0,0.0,0.0,0.0,0.0,0.0,0.0,0.0,0.0,0.0,0.0,0.0,0.0,0.0,0.0,0.0,0.0,0.0,0.0,0.0,50.0,0.0,0.0,0.0,0.0,50.0,0.0,0.0,0.0,0.0,0.0,0.8044
0.0,0.0,0.0,0.0,0.0,0.0,0.0,0.0,0.0,0.0,0.0,0.0,0.0,0.0,0.0,0.0,0.0,0.0,0.0,0.0,0.0,0.0,50.0,0.0,50.0,0.0,0.0,0.0,0.0,0.0,0.0,0.0,0.0,0.0166
0.0,0.0,0.0,0.0,0.0,0.0,0.0,0.0,0.0,0.0,0.0,0.0,0.0,0.0,0.0,0.0,0.0,0.0,0.0,0.0,0.0,0.0,57.0,43.0,0.0,0.0,0.0,0.0,0.0,0.0,0.0,0.0,0.0,0.16
0.0,0.0,0.0,0.0,0.0,0.0,0.0,0.0,0.0,0.0,0.0,0.0,0.0,0.0,0.0,0.0,0.0,0.0,0.0,0.0,0.0,0.0,60.0,0.0,0.0,0.0,0.0,0.0,0.0,40.0,0.0,0.0,0.0,0.46399999999999997
0.0,0.0,0.0,0.0,0.0,0.0,0.0,0.0,0.0,0.0,0.0,0.0,0.0,0.0,0.0,0.0,0.0,0.0,0.0,0.0,0.0,0.0,63.0,37.0,0.0,0.0,0.0,0.0,0.0,0.0,0.0,0.0,0.0,0.16
0.0,0.0,0.0,0.0,0.0,0.0,0.0,0.0,0.0,0.0,0.0,0.0,0.0,0.0,0.0,0.0,0.0,0.0,0.0,0.0,0.0,0.0,65.0,35.0,0.0,0.0,0.0,0.0,0.0,0.0,0.0,0.0,0.0,0.13
0.0,0.0,0.0,0.0,0.0,0.0,0.0,0.0,0.0,0.0,0.0,0.0,0.0,0.0,0.0,0.0,0.0,0.0,0.0,0.0,0.0,0.0,85.0,15.0,0.0,0.0,0.0,0.0,0.0,0.0,0.0,0.0,0.0,1.5
0.0,0.0,0.0,0.0,0.0,0.0,0.0,0.0,0.0,0.0,0.0,0.0,0.0,0.0,0.0,0.0,0.0,0.0,0.0,0.0,0.0,0.0,90.0,10.0,0.0,0.0,0.0,0.0,0.0,0.0,0.0,0.0,0.0,1.1
0.0,0.0,0.0,0.0,0.0,0.0,0.0,0.0,0.0,0.0,0.0,0.0,0.0,0.0,0.0,0.0,0.0,0.0,0.0,0.0,0.0,0.0,95.0,5.0,0.0,0.0,0.0,0.0,0.0,0.0,0.0,0.0,0.0,0.75
0.0,0.0,0.0,0.0,0.0,0.0,0.0,0.0,0.0,0.0,0.0,0.0,0.0,0.0,0.0,0.0,0.0,0.0,0.0,0.0,0.0,0.0,97.0,3.0,0.0,0.0,0.0,0.0,0.0,0.0,0.0,0.0,0.0,0.6
0.0,0.0,0.0,0.0,0.0,0.0,0.0,0.0,0.0,0.0,0.0,0.0,0.0,0.0,0.0,0.0,0.0,0.0,0.0,0.0,0.0,0.0,99.0,1.0,0.0,0.0,0.0,0.0,0.0,0.0,0.0,0.0,0.0,0.45
0.0,0.0,0.0,0.0,0.0,0.0,0.0,0.0,0.0,0.0,0.0,0.0,0.0,0.0,0.0,0.0,0.0,0.0,0.0,0.0,0.0,17.5,0.0,0.0,0.0,2.5,0.0,80.0,0.0,0.0,0.0,0.0,0.0,5.02
0.0,0.0,0.0,0.0,0.0,0.0,0.0,0.0,0.0,0.0,0.0,0.0,0.0,0.0,0.0,0.0,0.0,0.0,0.0,0.0,4.76,0.0,0.0,0.0,95.24,0.0,0.0,0.0,0.0,0.0,0.0,0.0,0.0,0.5591
0.0,0.0,0.0,0.0,0.0,0.0,0.0,0.0,0.0,0.0,0.0,0.0,0.0,0.0,0.0,0.0,0.0,0.0,0.0,0.0,4.8,0.0,0.0,0.0,95.2,0.0,0.0,0.0,0.0,0.0,0.0,0.0,0.0,0.6082
0.0,0.0,0.0,0.0,0.0,0.0,0.0,0.0,0.0,0.0,0.0,0.0,0.0,0.0,0.0,0.0,0.0,0.0,0.0,0.0,6.0,0.0,0.0,0.0,53.99,0.0,0.0,40.01,0.0,0.0,0.0,0.0,0.0,0.9515
0.0,0.0,0.0,0.0,0.0,0.0,0.0,0.0,0.0,0.0,0.0,0.0,0.0,0.0,0.0,0.0,0.0,0.0,0.0,0.0,7.0,0.0,0.0,0.0,63.03,0.0,0.0,29.97,0.0,0.0,0.0,0.0,0.0,0.9221
0.0,0.0,0.0,0.0,0.0,0.0,0.0,0.0,0.0,0.0,0.0,0.0,0.0,0.0,0.0,0.0,0.0,0.0,0.0,0.0,7.7,0.0,0.0,0.0,92.3,0.0,0.0,0.0,0.0,0.0,0.0,0.0,0.0,0.667
0.0,0.0,0.0,0.0,0.0,0.0,0.0,0.0,0.0,0.0,0.0,0.0,0.0,0.0,0.0,0.0,0.0,0.0,0.0,0.0,8.0,0.0,0.0,0.0,72.0,0.0,0.0,20.0,0.0,0.0,0.0,0.0,0.0,0.9123
0.0,0.0,0.0,0.0,0.0,0.0,0.0,0.0,0.0,0.0,0.0,0.0,0.0,0.0,0.0,0.0,0.0,0.0,0.0,0.0,9.0,0.0,0.0,0.0,81.01,0.0,0.0,9.99,0.0,0.0,0.0,0.0,0.0,0.8436
0.0,0.0,0.0,0.0,0.0,0.0,0.0,0.0,0.0,0.0,0.0,0.0,0.0,0.0,0.0,0.0,0.0,0.0,0.0,0.0,9.1,0.0,0.0,0.0,90.9,0.0,0.0,0.0,0.0,0.0,0.0,0.0,0.0,0.7063
0.0,0.0,0.0,0.0,0.0,0.0,0.0,0.0,0.0,0.0,0.0,0.0,0.0,0.0,0.0,0.0,0.0,0.0,0.0,0.0,10.0,0.0,0.0,0.0,45.0,0.0,0.0,45.0,0.0,0.0,0.0,0.0,0.0,1.3730000000000002
0.0,0.0,0.0,0.0,0.0,0.0,0.0,0.0,0.0,0.0,0.0,0.0,0.0,0.0,0.0,0.0,0.0,0.0,0.0,0.0,10.0,0.0,0.0,0.0,50.0,0.0,0.0,40.0,0.0,0.0,0.0,0.0,0.0,1.324
0.0,0.0,0.0,0.0,0.0,0.0,0.0,0.0,0.0,0.0,0.0,0.0,0.0,0.0,0.0,0.0,0.0,0.0,0.0,0.0,10.0,0.0,0.0,0.0,60.0,0.0,0.0,30.0,0.0,0.0,0.0,0.0,0.0,1.079
0.0,0.0,0.0,0.0,0.0,0.0,0.0,0.0,0.0,0.0,0.0,0.0,0.0,0.0,0.0,0.0,0.0,0.0,0.0,0.0,10.0,0.0,0.0,0.0,70.0,0.0,0.0,20.0,0.0,0.0,0.0,0.0,0.0,0.8191
0.0,0.0,0.0,0.0,0.0,0.0,0.0,0.0,0.0,0.0,0.0,0.0,0.0,0.0,0.0,0.0,0.0,0.0,0.0,0.0,10.0,0.0,0.0,0.0,80.0,0.0,0.0,10.0,0.0,0.0,0.0,0.0,0.0,0.6298
0.0,0.0,0.0,0.0,0.0,0.0,0.0,0.0,0.0,0.0,0.0,0.0,0.0,0.0,0.0,0.0,0.0,0.0,0.0,0.0,10.0,0.0,0.0,0.0,90.0,0.0,0.0,0.0,0.0,0.0,0.0,0.0,0.0,0.7455
0.0,0.0,0.0,0.0,0.0,0.0,0.0,0.0,0.0,0.0,0.0,0.0,0.0,0.0,0.0,0.0,0.0,0.0,0.0,0.0,10.5,0.0,0.0,0.0,63.2,0.0,0.0,0.0,0.0,26.3,0.0,0.0,0.0,0.8240000000000001
0.0,0.0,0.0,0.0,0.0,0.0,0.0,0.0,0.0,0.0,0.0,0.0,0.0,0.0,0.0,0.0,0.0,0.0,0.0,0.0,11.1,0.0,0.0,0.0,66.7,0.0,0.0,0.0,0.0,22.2,0.0,0.0,0.0,0.9025
0.0,0.0,0.0,0.0,0.0,0.0,0.0,0.0,0.0,0.0,0.0,0.0,0.0,0.0,0.0,0.0,0.0,0.0,0.0,0.0,11.43,0.0,0.0,0.0,68.57,0.0,0.0,20.0,0.0,0.0,0.0,0.0,0.0,0.9908
0.0,0.0,0.0,0.0,0.0,0.0,0.0,0.0,0.0,0.0,0.0,0.0,0.0,0.0,0.0,0.0,0.0,0.0,0.0,0.0,11.8,0.0,0.0,0.0,70.6,0.0,0.0,0.0,0.0,17.6,0.0,0.0,0.0,0.873
0.0,0.0,0.0,0.0,0.0,0.0,0.0,0.0,0.0,0.0,0.0,0.0,0.0,0.0,0.0,0.0,0.0,0.0,0.0,0.0,12.0,0.0,0.0,0.0,48.02,0.0,0.0,39.98,0.0,0.0,0.0,0.0,0.0,1.079
0.0,0.0,0.0,0.0,0.0,0.0,0.0,0.0,0.0,0.0,0.0,0.0,0.0,0.0,0.0,0.0,0.0,0.0,0.0,0.0,12.5,0.0,0.0,0.0,75.0,0.0,0.0,0.0,0.0,12.5,0.0,0.0,0.0,0.873
0.0,0.0,0.0,0.0,0.0,0.0,0.0,0.0,0.0,0.0,0.0,0.0,0.0,0.0,0.0,0.0,0.0,0.0,0.0,0.0,12.8,0.0,0.0,0.0,76.9,0.0,0.0,0.0,0.0,10.3,0.0,0.0,0.0,0.8632
0.0,0.0,0.0,0.0,0.0,0.0,0.0,0.0,0.0,0.0,0.0,0.0,0.0,0.0,0.0,0.0,0.0,0.0,0.0,0.0,13.3,0.0,0.0,0.0,80.0,0.0,0.0,0.0,0.0,6.7,0.0,0.0,0.0,0.8927
0.0,0.0,0.0,0.0,0.0,0.0,0.0,0.0,0.0,0.0,0.0,0.0,0.0,0.0,0.0,0.0,0.0,0.0,0.0,0.0,13.7,0.0,0.0,0.0,82.2,0.0,0.0,0.0,0.0,4.1,0.0,0.0,0.0,0.873
0.0,0.0,0.0,0.0,0.0,0.0,0.0,0.0,0.0,0.0,0.0,0.0,0.0,0.0,0.0,0.0,0.0,0.0,0.0,0.0,13.9,0.0,0.0,0.0,55.5,0.0,0.0,0.0,0.0,30.6,0.0,0.0,0.0,0.7749
0.0,0.0,0.0,0.0,0.0,0.0,0.0,0.0,0.0,0.0,0.0,0.0,0.0,0.0,0.0,0.0,0.0,0.0,0.0,0.0,14.01,0.0,0.0,0.0,56.02,0.0,0.0,29.97,0.0,0.0,0.0,0.0,0.0,1.0979999999999999
0.0,0.0,0.0,0.0,0.0,0.0,0.0,0.0,0.0,0.0,0.0,0.0,0.0,0.0,0.0,0.0,0.0,0.0,0.0,0.0,14.1,0.0,0.0,0.0,84.4,0.0,0.0,0.0,0.0,1.5,0.0,0.0,0.0,0.873
0.0,0.0,0.0,0.0,0.0,0.0,0.0,0.0,0.0,0.0,0.0,0.0,0.0,0.0,0.0,0.0,0.0,0.0,0.0,0.0,14.31,0.0,0.0,0.0,57.16,0.0,0.0,0.0,0.0,28.53,0.0,0.0,0.0,0.8632
0.0,0.0,0.0,0.0,0.0,0.0,0.0,0.0,0.0,0.0,0.0,0.0,0.0,0.0,0.0,0.0,0.0,0.0,0.0,0.0,15.4,0.0,0.0,0.0,61.5,0.0,0.0,0.0,0.0,23.1,0.0,0.0,0.0,0.9025
0.0,0.0,0.0,0.0,0.0,0.0,0.0,0.0,0.0,0.0,0.0,0.0,0.0,0.0,0.0,0.0,0.0,0.0,0.0,0.0,16.0,0.0,0.0,0.0,64.0,0.0,0.0,20.0,0.0,0.0,0.0,0.0,0.0,1.0590000000000002
0.0,0.0,0.0,0.0,0.0,0.0,0.0,0.0,0.0,0.0,0.0,0.0,0.0,0.0,0.0,0.0,0.0,0.0,0.0,0.0,16.1,0.0,0.0,0.0,64.5,0.0,0.0,0.0,0.0,19.4,0.0,0.0,0.0,0.9711
0.0,0.0,0.0,0.0,0.0,0.0,0.0,0.0,0.0,0.0,0.0,0.0,0.0,0.0,0.0,0.0,0.0,0.0,0.0,0.0,16.68,0.0,0.0,0.0,66.63,0.0,0.0,0.0,0.0,16.68,0.0,0.0,0.0,0.9613
0.0,0.0,0.0,0.0,0.0,0.0,0.0,0.0,0.0,0.0,0.0,0.0,0.0,0.0,0.0,0.0,0.0,0.0,0.0,0.0,17.15,0.0,0.0,0.0,42.88,0.0,0.0,39.97,0.0,0.0,0.0,0.0,0.0,0.9908
0.0,0.0,0.0,0.0,0.0,0.0,0.0,0.0,0.0,0.0,0.0,0.0,0.0,0.0,0.0,0.0,0.0,0.0,0.0,0.0,17.2,0.0,0.0,0.0,69.0,0.0,0.0,0.0,0.0,13.8,0.0,0.0,0.0,0.981
0.0,0.0,0.0,0.0,0.0,0.0,0.0,0.0,0.0,0.0,0.0,0.0,0.0,0.0,0.0,0.0,0.0,0.0,0.0,0.0,18.02,0.0,0.0,0.0,72.07,0.0,0.0,9.91,0.0,0.0,0.0,0.0,0.0,0.9319
0.0,0.0,0.0,0.0,0.0,0.0,0.0,0.0,0.0,0.0,0.0,0.0,0.0,0.0,0.0,0.0,0.0,0.0,0.0,0.0,18.2,0.0,0.0,0.0,72.7,0.0,0.0,0.0,0.0,9.1,0.0,0.0,0.0,0.9711
0.0,0.0,0.0,0.0,0.0,0.0,0.0,0.0,0.0,0.0,0.0,0.0,0.0,0.0,0.0,0.0,0.0,0.0,0.0,0.0,18.9,0.0,0.0,0.0,75.5,0.0,0.0,0.0,0.0,5.6,0.0,0.0,0.0,0.9613
0.0,0.0,0.0,0.0,0.0,0.0,0.0,0.0,0.0,0.0,0.0,0.0,0.0,0.0,0.0,0.0,0.0,0.0,0.0,0.0,19.6,0.0,0.0,0.0,78.3,0.0,0.0,0.0,0.0,2.1,0.0,0.0,0.0,0.8534
0.0,0.0,0.0,0.0,0.0,0.0,0.0,0.0,0.0,0.0,0.0,0.0,0.0,0.0,0.0,0.0,0.0,0.0,0.0,0.0,19.9,0.0,0.0,0.0,59.8,0.0,0.0,0.0,0.0,20.3,0.0,0.0,0.0,1.294
0.0,0.0,0.0,0.0,0.0,0.0,0.0,0.0,0.0,0.0,0.0,0.0,0.0,0.0,0.0,0.0,0.0,0.0,0.0,0.0,20.0,0.0,0.0,0.0,45.0,0.0,0.0,35.0,0.0,0.0,0.0,0.0,0.0,0.9417
0.0,0.0,0.0,0.0,0.0,0.0,0.0,0.0,0.0,0.0,0.0,0.0,0.0,0.0,0.0,0.0,0.0,0.0,0.0,0.0,20.0,0.0,0.0,0.0,60.0,0.0,0.0,20.0,0.0,0.0,0.0,0.0,0.0,0.7651
0.0,0.0,0.0,0.0,0.0,0.0,0.0,0.0,0.0,0.0,0.0,0.0,0.0,0.0,0.0,0.0,0.0,0.0,0.0,0.0,20.0,0.0,0.0,0.0,70.0,0.0,0.0,10.0,0.0,0.0,0.0,0.0,0.0,0.7063
0.0,0.0,0.0,0.0,0.0,0.0,0.0,0.0,0.0,0.0,0.0,0.0,0.0,0.0,0.0,0.0,0.0,0.0,0.0,0.0,20.0,0.0,0.0,0.0,80.0,0.0,0.0,0.0,0.0,0.0,0.0,0.0,0.0,0.8534
0.0,0.0,0.0,0.0,0.0,0.0,0.0,0.0,0.0,0.0,0.0,0.0,0.0,0.0,0.0,0.0,0.0,0.0,0.0,0.0,22.2,0.0,0.0,0.0,66.7,0.0,0.0,0.0,0.0,11.1,0.0,0.0,0.0,1.2359999
0.0,0.0,0.0,0.0,0.0,0.0,0.0,0.0,0.0,0.0,0.0,0.0,0.0,0.0,0.0,0.0,0.0,0.0,0.0,0.0,22.88,0.0,0.0,0.0,57.21,0.0,0.0,19.91,0.0,0.0,0.0,0.0,0.0,1.1079999999999999
0.0,0.0,0.0,0.0,0.0,0.0,0.0,0.0,0.0,0.0,0.0,0.0,0.0,0.0,0.0,0.0,0.0,0.0,0.0,0.0,23.3,0.0,0.0,0.0,69.8,0.0,0.0,0.0,0.0,6.9,0.0,0.0,0.0,1.128
0.0,0.0,0.0,0.0,0.0,0.0,0.0,0.0,0.0,0.0,0.0,0.0,0.0,0.0,0.0,0.0,0.0,0.0,0.0,0.0,24.0,0.0,0.0,0.0,60.0,0.0,0.0,0.0,0.0,16.0,0.0,0.0,0.0,1.304
0.0,0.0,0.0,0.0,0.0,0.0,0.0,0.0,0.0,0.0,0.0,0.0,0.0,0.0,0.0,0.0,0.0,0.0,0.0,0.0,24.25,0.0,0.0,0.0,73.45,0.0,0.0,0.0,0.0,2.3,0.0,0.0,0.0,1.0
0.0,0.0,0.0,0.0,0.0,0.0,0.0,0.0,0.0,0.0,0.0,0.0,0.0,0.0,0.0,0.0,0.0,0.0,0.0,0.0,25.0,0.0,0.0,0.0,62.5,0.0,0.0,0.0,0.0,12.5,0.0,0.0,0.0,1.245
0.0,0.0,0.0,0.0,0.0,0.0,0.0,0.0,0.0,0.0,0.0,0.0,0.0,0.0,0.0,0.0,0.0,0.0,0.0,0.0,25.64,0.0,0.0,0.0,64.1,0.0,0.0,10.26,0.0,0.0,0.0,0.0,0.0,0.9908
0.0,0.0,0.0,0.0,0.0,0.0,0.0,0.0,0.0,0.0,0.0,0.0,0.0,0.0,0.0,0.0,0.0,0.0,0.0,0.0,26.3,0.0,0.0,0.0,65.8,0.0,0.0,0.0,0.0,7.9,0.0,0.0,0.0,1.128
0.0,0.0,0.0,0.0,0.0,0.0,0.0,0.0,0.0,0.0,0.0,0.0,0.0,0.0,0.0,0.0,0.0,0.0,0.0,0.0,27.0,0.0,0.0,0.0,67.6,0.0,0.0,0.0,0.0,5.4,0.0,0.0,0.0,1.0490000000000002
0.0,0.0,0.0,0.0,0.0,0.0,0.0,0.0,0.0,0.0,0.0,0.0,0.0,0.0,0.0,0.0,0.0,0.0,0.0,0.0,28.01,0.0,0.0,0.0,42.02,0.0,0.0,29.97,0.0,0.0,0.0,0.0,0.0,0.8632
0.0,0.0,0.0,0.0,0.0,0.0,0.0,0.0,0.0,0.0,0.0,0.0,0.0,0.0,0.0,0.0,0.0,0.0,0.0,0.0,28.51,0.0,0.0,0.0,68.71,0.0,0.0,0.0,0.0,2.77,0.0,0.0,0.0,0.981
0.0,0.0,0.0,0.0,0.0,0.0,0.0,0.0,0.0,0.0,0.0,0.0,0.0,0.0,0.0,0.0,0.0,0.0,0.0,0.0,28.57,0.0,0.0,0.0,71.43,0.0,0.0,0.0,0.0,0.0,0.0,0.0,0.0,0.9515
0.0,0.0,0.0,0.0,0.0,0.0,0.0,0.0,0.0,0.0,0.0,0.0,0.0,0.0,0.0,0.0,0.0,0.0,0.0,0.0,28.6,0.0,0.0,0.0,71.4,0.0,0.0,0.0,0.0,0.0,0.0,0.0,0.0,0.87795
0.0,0.0,0.0,0.0,0.0,0.0,0.0,0.0,0.0,0.0,0.0,0.0,0.0,0.0,0.0,0.0,0.0,0.0,0.0,0.0,30.0,0.0,0.0,0.0,40.0,0.0,0.0,30.0,0.0,0.0,0.0,0.0,0.0,1.177
0.0,0.0,0.0,0.0,0.0,0.0,0.0,0.0,0.0,0.0,0.0,0.0,0.0,0.0,0.0,0.0,0.0,0.0,0.0,0.0,30.0,0.0,0.0,0.0,50.0,0.0,0.0,20.0,0.0,0.0,0.0,0.0,0.0,1.216
0.0,0.0,0.0,0.0,0.0,0.0,0.0,0.0,0.0,0.0,0.0,0.0,0.0,0.0,0.0,0.0,0.0,0.0,0.0,0.0,30.0,0.0,0.0,0.0,60.0,0.0,0.0,10.0,0.0,0.0,0.0,0.0,0.0,0.9908
0.0,0.0,0.0,0.0,0.0,0.0,0.0,0.0,0.0,0.0,0.0,0.0,0.0,0.0,0.0,0.0,0.0,0.0,0.0,0.0,31.95,0.0,0.0,0.0,47.92,0.0,0.0,20.13,0.0,0.0,0.0,0.0,0.0,0.9221
0.0,0.0,0.0,0.0,0.0,0.0,0.0,0.0,0.0,0.0,0.0,0.0,0.0,0.0,0.0,0.0,0.0,0.0,0.0,0.0,35.97,0.0,0.0,0.0,53.96,0.0,0.0,10.07,0.0,0.0,0.0,0.0,0.0,0.9515
0.0,0.0,0.0,0.0,0.0,0.0,0.0,0.0,0.0,0.0,0.0,0.0,0.0,0.0,0.0,0.0,0.0,0.0,0.0,0.0,38.02,0.0,0.0,0.0,57.03,0.0,0.0,4.94,0.0,0.0,0.0,0.0,0.0,0.9417
0.0,0.0,0.0,0.0,0.0,0.0,0.0,0.0,0.0,0.0,0.0,0.0,0.0,0.0,0.0,0.0,0.0,0.0,0.0,0.0,40.0,0.0,0.0,0.0,40.0,0.0,0.0,20.0,0.0,0.0,0.0,0.0,0.0,1.079
0.0,0.0,0.0,0.0,0.0,0.0,0.0,0.0,0.0,0.0,0.0,0.0,0.0,0.0,0.0,0.0,0.0,0.0,0.0,0.0,40.0,0.0,0.0,0.0,50.0,0.0,0.0,10.0,0.0,0.0,0.0,0.0,0.0,1.079
0.0,0.0,0.0,0.0,0.0,0.0,0.0,0.0,0.0,0.0,0.0,0.0,0.0,0.0,0.0,0.0,0.0,0.0,0.0,0.0,50.0,0.0,0.0,0.0,40.0,0.0,0.0,10.0,0.0,0.0,0.0,0.0,0.0,0.981
0.0,0.0,0.0,0.0,0.0,0.0,0.0,0.0,0.0,0.0,0.0,0.0,0.0,0.0,0.0,0.0,0.0,0.0,0.0,0.0,55.0,0.0,0.0,0.0,40.0,0.0,0.0,5.0,0.0,0.0,0.0,0.0,0.0,0.6278
0.0,0.0,0.0,0.0,0.0,0.0,0.0,0.0,0.0,0.0,0.0,0.0,0.0,0.0,0.0,0.0,0.0,0.0,0.0,0.0,60.0,0.0,0.0,0.0,35.0,0.0,0.0,5.0,0.0,0.0,0.0,0.0,0.0,0.7848
0.0,0.0,0.0,0.0,0.0,0.0,0.0,0.0,0.0,0.0,0.0,0.0,0.0,0.0,0.0,0.0,0.0,0.0,0.0,0.0,60.0,0.0,0.0,0.0,40.0,0.0,0.0,0.0,0.0,0.0,0.0,0.0,0.0,0.1373
0.0,0.0,0.0,0.0,0.0,0.0,0.0,0.0,0.0,0.0,0.0,0.0,0.0,0.0,0.0,0.0,0.0,0.0,0.0,0.0,67.0,0.0,0.0,0.0,33.0,0.0,0.0,0.0,0.0,0.0,0.0,0.0,0.0,0.3139
0.0,0.0,0.0,0.0,0.0,0.0,0.0,0.0,0.0,0.0,0.0,0.0,0.0,0.0,0.0,0.0,0.0,0.0,0.0,0.0,70.0,0.0,0.0,0.0,30.0,0.0,0.0,0.0,0.0,0.0,0.0,0.0,0.0,0.2648
0.0,0.0,0.0,0.0,0.0,0.0,0.0,0.0,0.0,0.0,0.0,0.0,0.0,0.0,0.0,0.0,0.0,0.0,0.0,0.0,75.0,0.0,0.0,0.0,25.0,0.0,0.0,0.0,0.0,0.0,0.0,0.0,0.0,0.3237
0.0,0.0,0.0,0.0,0.0,0.0,0.0,0.0,0.0,0.0,0.0,0.0,0.0,0.0,0.0,0.0,0.0,0.0,0.0,0.0,80.0,0.0,0.0,0.0,20.0,0.0,0.0,0.0,0.0,0.0,0.0,0.0,0.0,0.3531
0.0,0.0,0.0,0.0,0.0,0.0,0.0,0.0,0.0,0.0,0.0,0.0,0.0,0.0,0.0,0.0,0.0,0.0,0.0,25.0,0.0,0.0,0.0,0.0,0.0,0.0,0.0,0.0,0.0,0.0,0.0,0.0,75.0,4.41
0.0,0.0,0.0,0.0,0.0,0.0,0.0,0.0,0.0,0.0,0.0,0.0,0.0,0.0,0.0,0.0,0.0,0.0,0.0,30.0,0.0,0.0,0.0,0.0,0.0,0.0,0.0,0.0,0.0,0.0,0.0,0.0,70.0,4.802
0.0,0.0,0.0,0.0,0.0,0.0,0.0,0.0,0.0,0.0,0.0,0.0,0.0,0.0,0.0,0.0,0.0,0.0,0.0,35.0,0.0,0.0,0.0,0.0,0.0,0.0,0.0,0.0,0.0,0.0,0.0,0.0,65.0,5.586
0.0,0.0,0.0,0.0,0.0,0.0,0.0,0.0,0.0,0.0,0.0,0.0,0.0,0.0,0.0,0.0,0.0,0.0,0.0,78.0,22.0,0.0,0.0,0.0,0.0,0.0,0.0,0.0,0.0,0.0,0.0,0.0,0.0,4.998
0.0,0.0,0.0,0.0,0.0,0.0,0.0,0.0,0.0,0.0,0.0,0.0,0.0,0.0,0.0,0.0,0.0,0.0,18.0,27.0,5.0,0.0,0.0,0.0,0.0,0.0,0.0,0.0,0.0,0.0,0.0,0.0,50.0,5.488
0.0,0.0,0.0,0.0,0.0,0.0,0.0,0.0,0.0,0.0,0.0,0.0,0.0,0.0,0.0,0.0,0.0,0.0,28.0,50.0,0.0,0.0,0.0,0.0,0.0,0.0,0.0,0.0,0.0,0.0,0.0,0.0,22.0,9.5
0.0,0.0,0.0,0.0,0.0,0.0,0.0,0.0,0.0,0.0,0.0,0.0,0.0,0.0,0.0,0.0,0.0,0.0,35.0,60.0,0.0,0.0,0.0,0.0,0.0,0.0,5.0,0.0,0.0,0.0,0.0,0.0,0.0,10.31
0.0,0.0,0.0,0.0,0.0,0.0,0.0,0.0,0.0,0.0,0.0,0.0,0.0,0.0,0.0,0.0,0.0,0.0,37.0,60.0,0.0,0.0,0.0,0.0,0.0,0.0,3.0,0.0,0.0,0.0,0.0,0.0,0.0,8.8
0.0,0.0,0.0,0.0,0.0,0.0,0.0,0.0,0.0,0.0,0.0,0.0,0.0,0.0,0.0,0.0,0.0,0.0,50.0,50.0,0.0,0.0,0.0,0.0,0.0,0.0,0.0,0.0,0.0,0.0,0.0,0.0,0.0,8.93
0.0,0.0,0.0,0.0,0.0,0.0,0.0,0.0,0.0,0.0,0.0,0.0,0.0,0.0,10.0,0.0,0.0,0.0,0.0,0.0,0.0,0.0,0.0,0.0,90.0,0.0,0.0,0.0,0.0,0.0,0.0,0.0,0.0,0.4287
0.0,0.0,0.0,0.0,0.0,0.0,0.0,0.0,0.0,0.0,0.0,1.5,0.0,0.0,0.0,0.0,0.0,0.0,0.0,0.0,0.0,0.0,0.0,0.0,93.5,0.0,5.0,0.0,0.0,0.0,0.0,0.0,0.0,0.6572
0.0,0.0,0.0,0.0,0.0,0.0,0.0,0.0,0.0,0.0,0.0,1.5,0.0,0.0,0.0,0.0,0.0,0.0,0.0,0.0,0.0,0.0,0.0,20.0,73.5,0.0,5.0,0.0,0.0,0.0,0.0,0.0,0.0,1.265
0.0,0.0,0.0,0.0,0.0,0.0,0.0,0.0,0.0,0.0,0.0,1.5,0.0,0.0,0.0,0.0,0.0,0.0,0.0,0.0,0.0,0.0,0.0,20.0,78.5,0.0,0.0,0.0,0.0,0.0,0.0,0.0,0.0,1.069
0.0,0.0,0.0,0.0,0.0,0.0,0.0,0.0,0.0,0.0,0.0,2.0,0.0,0.0,0.0,0.0,0.0,0.0,0.0,0.0,0.0,0.0,0.0,0.0,96.0,0.0,0.0,0.0,0.0,0.0,0.0,2.0,0.0,0.2999
0.0,0.0,0.0,0.0,0.0,0.0,0.0,0.0,0.0,0.0,0.0,2.5,0.0,0.0,0.0,0.0,0.0,0.0,0.0,0.0,0.0,0.0,0.0,0.0,65.0,0.0,0.0,0.0,0.0,32.5,0.0,0.0,0.0,0.73
0.0,0.0,0.0,0.0,0.0,0.0,0.0,0.0,0.0,0.0,0.0,3.0,0.0,0.0,0.0,0.0,0.0,0.0,0.0,0.0,0.0,0.0,0.0,0.0,90.0,0.0,7.0,0.0,0.0,0.0,0.0,0.0,0.0,0.7946
0.0,0.0,0.0,0.0,0.0,0.0,0.0,0.0,0.0,0.0,0.0,3.0,0.0,0.0,0.0,0.0,0.0,0.0,0.0,0.0,0.0,0.0,0.0,0.0,95.0,0.0,2.0,0.0,0.0,0.0,0.0,0.0,0.0,0.5395
0.0,0.0,0.0,0.0,0.0,0.0,0.0,0.0,0.0,0.0,0.0,3.0,0.0,0.0,0.0,0.0,0.0,0.0,0.0,0.0,0.0,0.0,0.0,10.0,77.0,0.0,10.0,0.0,0.0,0.0,0.0,0.0,0.0,1.294
0.0,0.0,0.0,0.0,0.0,0.0,0.0,0.0,0.0,0.0,0.0,3.0,0.0,0.0,0.0,0.0,0.0,0.0,0.0,0.0,0.0,0.0,0.0,10.0,82.0,0.0,5.0,0.0,0.0,0.0,0.0,0.0,0.0,1.147
0.0,0.0,0.0,0.0,0.0,0.0,0.0,0.0,0.0,0.0,0.0,3.0,0.0,0.0,0.0,0.0,0.0,0.0,0.0,0.0,0.0,0.0,0.0,20.0,77.0,0.0,0.0,0.0,0.0,0.0,0.0,0.0,0.0,1.294
0.0,0.0,0.0,0.0,0.0,0.0,0.0,0.0,0.0,0.0,0.0,3.3,0.0,0.0,0.0,0.0,0.0,0.0,0.0,0.0,0.0,0.0,0.0,0.0,96.7,0.0,0.0,0.0,0.0,0.0,0.0,0.0,0.0,0.66
0.0,0.0,0.0,0.0,0.0,0.0,0.0,0.0,0.0,0.0,0.0,3.3,0.0,0.0,0.0,0.0,0.0,0.0,0.0,0.0,0.0,0.0,0.0,3.3,56.0,0.0,0.0,37.4,0.0,0.0,0.0,0.0,0.0,0.9607000000000001
0.0,0.0,0.0,0.0,0.0,0.0,0.0,0.0,0.0,0.0,0.0,3.3,0.0,0.0,0.0,0.0,0.0,0.0,0.0,0.0,0.0,0.0,0.0,3.3,93.39,0.0,0.0,0.0,0.0,0.0,0.0,0.0,0.0,0.5981000000000001
0.0,0.0,0.0,0.0,0.0,0.0,0.0,0.0,0.0,0.0,0.0,3.3,0.0,0.0,0.0,0.0,0.0,0.0,0.0,0.0,0.0,0.0,0.0,3.3,93.4,0.0,0.0,0.0,0.0,0.0,0.0,0.0,0.0,0.598
0.0,0.0,0.0,0.0,0.0,0.0,0.0,0.0,0.0,0.0,0.0,3.3,0.0,0.0,0.0,0.0,0.0,0.0,0.0,0.0,0.0,0.0,0.0,13.31,83.37999999999998,0.0,0.0,0.0,0.0,0.0,0.0,0.0,0.0,0.7644
0.0,0.0,0.0,0.0,0.0,0.0,0.0,0.0,0.0,0.0,0.0,3.3,0.0,0.0,0.0,0.0,0.0,0.0,0.0,0.0,0.0,0.0,0.0,13.31,83.38,0.0,0.0,0.0,0.0,0.0,0.0,0.0,0.0,0.7651
0.0,0.0,0.0,0.0,0.0,0.0,0.0,0.0,0.0,0.0,0.0,3.3,0.0,0.0,0.0,0.0,0.0,0.0,0.0,0.0,0.0,0.0,0.0,23.32,73.37,0.0,0.0,0.0,0.0,0.0,0.0,0.0,0.0,1.3235000000000001
0.0,0.0,0.0,0.0,0.0,0.0,0.0,0.0,0.0,0.0,0.0,4.0,0.0,0.0,0.0,0.0,0.0,0.0,0.0,0.0,0.0,0.0,0.0,0.0,96.0,0.0,0.0,0.0,0.0,0.0,0.0,0.0,0.0,0.7259
0.0,0.0,0.0,0.0,0.0,0.0,0.0,0.0,0.0,0.0,0.0,4.35,0.0,0.0,0.0,0.0,0.0,0.0,0.0,0.0,0.0,0.0,60.87,34.78,0.0,0.0,0.0,0.0,0.0,0.0,0.0,0.0,0.0,1.3430001
0.0,0.0,0.0,0.0,0.0,0.0,0.0,0.0,0.0,0.0,0.0,4.76,0.0,0.0,0.0,0.0,0.0,0.0,0.0,0.0,0.0,0.0,9.52,0.0,85.71,0.0,0.0,0.0,0.0,0.0,0.0,0.0,0.0,0.5493
0.0,0.0,0.0,0.0,0.0,0.0,0.0,0.0,0.0,0.0,0.0,4.76,0.0,0.0,0.0,0.0,0.0,0.0,0.0,0.0,0.0,0.0,19.05,0.0,76.19,0.0,0.0,0.0,0.0,0.0,0.0,0.0,0.0,0.4806
0.0,0.0,0.0,0.0,0.0,0.0,0.0,0.0,0.0,0.0,0.0,4.76,0.0,0.0,0.0,0.0,0.0,0.0,0.0,0.0,0.0,0.0,28.57,0.0,66.67,0.0,0.0,0.0,0.0,0.0,0.0,0.0,0.0,0.4022
0.0,0.0,0.0,0.0,0.0,0.0,0.0,0.0,0.0,0.0,0.0,4.76,0.0,0.0,0.0,0.0,0.0,0.0,0.0,0.0,0.0,0.0,38.1,0.0,57.14,0.0,0.0,0.0,0.0,0.0,0.0,0.0,0.0,0.3237
0.0,0.0,0.0,0.0,0.0,0.0,0.0,0.0,0.0,0.0,0.0,5.0,0.0,0.0,0.0,0.0,0.0,0.0,0.0,0.0,0.0,0.0,0.0,0.0,65.0,0.0,0.0,0.0,0.0,30.0,0.0,0.0,0.0,0.91
0.0,0.0,0.0,0.0,0.0,0.0,0.0,0.0,0.0,0.0,0.0,5.0,0.0,0.0,0.0,0.0,0.0,0.0,0.0,0.0,0.0,0.0,0.0,0.0,80.0,0.0,15.0,0.0,0.0,0.0,0.0,0.0,0.0,1.196
0.0,0.0,0.0,0.0,0.0,0.0,0.0,0.0,0.0,0.0,0.0,5.0,0.0,0.0,0.0,0.0,0.0,0.0,0.0,0.0,0.0,0.0,0.0,0.0,95.0,0.0,0.0,0.0,0.0,0.0,0.0,0.0,0.0,0.5346
0.0,0.0,0.0,0.0,0.0,0.0,0.0,0.0,0.0,0.0,0.0,5.0,0.0,0.0,0.0,0.0,0.0,0.0,0.0,0.0,0.0,0.0,0.0,5.0,90.0,0.0,0.0,0.0,0.0,0.0,0.0,0.0,0.0,0.6867
0.0,0.0,0.0,0.0,0.0,0.0,0.0,0.0,0.0,0.0,0.0,5.0,0.0,0.0,0.0,0.0,0.0,0.0,0.0,0.0,0.0,0.0,0.0,10.0,75.0,0.0,10.0,0.0,0.0,0.0,0.0,0.0,0.0,1.393
0.0,0.0,0.0,0.0,0.0,0.0,0.0,0.0,0.0,0.0,0.0,5.0,0.0,0.0,0.0,0.0,0.0,0.0,0.0,0.0,0.0,0.0,0.0,10.0,80.0,0.0,5.0,0.0,0.0,0.0,0.0,0.0,0.0,1.1079999999999999
0.0,0.0,0.0,0.0,0.0,0.0,0.0,0.0,0.0,0.0,0.0,5.0,0.0,0.0,0.0,0.0,0.0,0.0,0.0,0.0,0.0,0.0,0.0,10.0,85.0,0.0,0.0,0.0,0.0,0.0,0.0,0.0,0.0,0.8632
0.0,0.0,0.0,0.0,0.0,0.0,0.0,0.0,0.0,0.0,0.0,5.0,0.0,0.0,0.0,0.0,0.0,0.0,0.0,0.0,0.0,0.0,0.0,15.0,80.0,0.0,0.0,0.0,0.0,0.0,0.0,0.0,0.0,1.0979999999999999
0.0,0.0,0.0,0.0,0.0,0.0,0.0,0.0,0.0,0.0,0.0,5.0,0.0,0.0,0.0,0.0,0.0,0.0,0.0,0.0,0.0,0.0,0.0,20.0,70.0,0.0,5.0,0.0,0.0,0.0,0.0,0.0,0.0,1.324
0.0,0.0,0.0,0.0,0.0,0.0,0.0,0.0,0.0,0.0,0.0,5.0,0.0,0.0,0.0,0.0,0.0,0.0,0.0,0.0,0.0,0.0,0.0,20.0,75.0,0.0,0.0,0.0,0.0,0.0,0.0,0.0,0.0,1.314
0.0,0.0,0.0,0.0,0.0,0.0,0.0,0.0,0.0,0.0,0.0,5.0,0.0,0.0,0.0,0.0,0.0,0.0,0.0,0.0,0.0,0.0,5.0,0.0,90.0,0.0,0.0,0.0,0.0,0.0,0.0,0.0,0.0,1.1275
0.0,0.0,0.0,0.0,0.0,0.0,0.0,0.0,0.0,0.0,0.0,5.0,0.0,0.0,0.0,0.0,0.0,0.0,0.0,0.0,0.0,0.0,15.0,0.0,80.0,0.0,0.0,0.0,0.0,0.0,0.0,0.0,0.0,0.461
0.0,0.0,0.0,0.0,0.0,0.0,0.0,0.0,0.0,0.0,0.0,5.0,0.0,0.0,0.0,0.0,0.0,0.0,0.0,0.0,0.0,0.0,20.0,0.0,75.0,0.0,0.0,0.0,0.0,0.0,0.0,0.0,0.0,0.461
0.0,0.0,0.0,0.0,0.0,0.0,0.0,0.0,0.0,0.0,0.0,5.0,0.0,0.0,0.0,0.0,0.0,0.0,0.0,0.0,0.0,0.0,60.0,35.0,0.0,0.0,0.0,0.0,0.0,0.0,0.0,0.0,0.0,1.6670001
0.0,0.0,0.0,0.0,0.0,0.0,0.0,0.0,0.0,0.0,0.0,5.7,0.0,0.0,0.0,0.0,0.0,0.0,0.0,0.0,0.0,0.0,0.0,0.0,83.8,0.0,10.5,0.0,0.0,0.0,0.0,0.0,0.0,0.9711
0.0,0.0,0.0,0.0,0.0,0.0,0.0,0.0,0.0,0.0,0.0,5.9,0.0,0.0,0.0,0.0,0.0,0.0,0.0,0.0,0.0,0.0,0.0,0.0,0.0,0.0,0.0,53.3,0.0,40.8,0.0,0.0,0.0,0.7942
0.0,0.0,0.0,0.0,0.0,0.0,0.0,0.0,0.0,0.0,0.0,6.0,0.0,0.0,0.0,0.0,0.0,0.0,0.0,0.0,37.6,0.0,0.0,0.0,56.4,0.0,0.0,0.0,0.0,0.0,0.0,0.0,0.0,0.9123
0.0,0.0,0.0,0.0,0.0,0.0,0.0,0.0,0.0,0.0,0.0,6.0,0.0,0.0,0.8,0.0,0.0,0.0,0.0,0.0,0.0,0.0,61.2,32.0,0.0,0.0,0.0,0.0,0.0,0.0,0.0,0.0,0.0,1.3923
0.0,0.0,0.0,0.0,0.0,0.0,0.0,0.0,0.0,0.0,0.0,6.0,0.0,0.0,4.0,0.0,0.0,0.0,0.0,0.0,0.0,0.0,0.0,0.0,90.0,0.0,0.0,0.0,0.0,0.0,0.0,0.0,0.0,0.3325
0.0,0.0,0.0,0.0,0.0,0.0,0.0,0.0,0.0,0.0,0.0,6.25,0.0,0.0,0.0,0.0,0.0,0.0,0.0,0.0,0.0,0.0,0.0,6.25,87.5,0.0,0.0,0.0,0.0,0.0,0.0,0.0,0.0,1.196
0.0,0.0,0.0,0.0,0.0,0.0,0.0,0.0,0.0,0.0,0.0,6.31,0.0,0.0,0.0,0.0,0.0,0.0,0.0,0.0,0.0,0.0,0.0,27.03,66.67,0.0,0.0,0.0,0.0,0.0,0.0,0.0,0.0,1.21
0.0,0.0,0.0,0.0,0.0,0.0,0.0,0.0,0.0,0.0,0.0,6.5,0.0,0.0,0.0,0.0,0.0,0.0,0.0,0.0,0.0,0.0,0.0,0.0,0.0,0.0,0.0,58.8,0.0,34.7,0.0,0.0,0.0,0.8333999999999999
0.0,0.0,0.0,0.0,0.0,0.0,0.0,0.0,0.0,0.0,0.0,6.69,0.0,0.0,0.0,0.0,0.0,0.0,0.0,0.0,0.0,0.0,0.0,6.69,86.61,0.0,0.0,0.0,0.0,0.0,0.0,0.0,0.0,0.8138000000000001
0.0,0.0,0.0,0.0,0.0,0.0,0.0,0.0,0.0,0.0,0.0,6.69,0.0,0.0,0.0,0.0,0.0,0.0,0.0,0.0,0.0,0.0,0.0,16.68,45.95,0.0,0.0,30.67,0.0,0.0,0.0,0.0,0.0,1.3723333333333336
0.0,0.0,0.0,0.0,0.0,0.0,0.0,0.0,0.0,0.0,0.0,6.69,0.0,0.0,0.0,0.0,0.0,0.0,0.0,0.0,0.0,0.0,0.0,16.68,76.62,0.0,0.0,0.0,0.0,0.0,0.0,0.0,0.0,1.137
0.0,0.0,0.0,0.0,0.0,0.0,0.0,0.0,0.0,0.0,0.0,6.69,0.0,0.0,0.0,0.0,0.0,0.0,0.0,0.0,0.0,0.0,0.0,26.67,66.63,0.0,0.0,0.0,0.0,0.0,0.0,0.0,0.0,1.3725
0.0,0.0,0.0,0.0,0.0,0.0,0.0,0.0,0.0,0.0,0.0,6.7,0.0,0.0,0.0,0.0,0.0,0.0,0.0,0.0,0.0,0.0,0.0,0.0,93.3,0.0,0.0,0.0,0.0,0.0,0.0,0.0,0.0,0.84
0.0,0.0,0.0,0.0,0.0,0.0,0.0,0.0,0.0,0.0,0.0,6.7,0.0,0.0,0.0,0.0,0.0,0.0,0.0,0.0,0.0,0.0,0.0,6.7,52.0,0.0,0.0,34.6,0.0,0.0,0.0,0.0,0.0,1.1563333
0.0,0.0,0.0,0.0,0.0,0.0,0.0,0.0,0.0,0.0,0.0,6.7,0.0,0.0,0.0,0.0,0.0,0.0,0.0,0.0,0.0,0.0,0.0,6.7,86.59999999999998,0.0,0.0,0.0,0.0,0.0,0.0,0.0,0.0,0.8134
0.0,0.0,0.0,0.0,0.0,0.0,0.0,0.0,0.0,0.0,0.0,6.7,0.0,0.0,0.0,0.0,0.0,0.0,0.0,0.0,0.0,0.0,0.0,6.7,86.6,0.0,0.0,0.0,0.0,0.0,0.0,0.0,0.0,0.8142
0.0,0.0,0.0,0.0,0.0,0.0,0.0,0.0,0.0,0.0,0.0,6.7,0.0,0.0,0.0,0.0,0.0,0.0,0.0,0.0,0.0,0.0,0.0,26.7,66.6,0.0,0.0,0.0,0.0,0.0,0.0,0.0,0.0,1.3723333333333336
0.0,0.0,0.0,0.0,0.0,0.0,0.0,0.0,0.0,0.0,0.0,7.0,0.0,0.0,0.0,0.0,0.0,0.0,0.0,0.0,0.0,0.0,0.0,10.0,68.0,0.0,15.0,0.0,0.0,0.0,0.0,0.0,0.0,1.54
0.0,0.0,0.0,0.0,0.0,0.0,0.0,0.0,0.0,0.0,0.0,7.3,0.0,0.0,0.0,0.0,0.0,0.0,0.0,0.0,0.0,0.0,0.0,0.0,0.0,0.0,0.0,65.7,0.0,27.0,0.0,0.0,0.0,0.89225
0.0,0.0,0.0,0.0,0.0,0.0,0.0,0.0,0.0,0.0,0.0,7.5,0.0,0.0,0.0,0.0,0.0,0.0,0.0,0.0,0.0,0.0,0.0,0.0,90.0,0.0,2.5,0.0,0.0,0.0,0.0,0.0,0.0,0.8338
0.0,0.0,0.0,0.0,0.0,0.0,0.0,0.0,0.0,0.0,0.0,7.5,0.0,0.0,0.0,0.0,0.0,0.0,0.0,0.0,0.0,0.0,0.0,10.0,82.5,0.0,0.0,0.0,0.0,0.0,0.0,0.0,0.0,1.079
0.0,0.0,0.0,0.0,0.0,0.0,0.0,0.0,0.0,0.0,0.0,7.5,0.0,0.0,0.0,0.0,0.0,0.0,0.0,0.0,0.0,0.0,0.0,15.0,77.5,0.0,0.0,0.0,0.0,0.0,0.0,0.0,0.0,1.177
0.0,0.0,0.0,0.0,0.0,0.0,0.0,0.0,0.0,0.0,0.0,7.9,0.0,0.0,0.0,0.0,0.0,0.0,0.0,0.0,0.0,0.0,0.0,0.0,0.0,0.0,0.0,71.2,0.0,20.9,0.0,0.0,0.0,0.9804999999999999
0.0,0.0,0.0,0.0,0.0,0.0,0.0,0.0,0.0,0.0,0.0,8.0,0.0,0.0,0.0,0.0,0.0,0.0,0.0,0.0,0.0,0.0,0.0,0.0,70.0,0.0,12.0,10.0,0.0,0.0,0.0,0.0,0.0,1.383
0.0,0.0,0.0,0.0,0.0,0.0,0.0,0.0,0.0,0.0,0.0,8.0,0.0,0.0,0.0,0.0,0.0,0.0,0.0,0.0,0.0,0.0,0.0,0.0,80.0,0.0,12.0,0.0,0.0,0.0,0.0,0.0,0.0,1.265
0.0,0.0,0.0,0.0,0.0,0.0,0.0,0.0,0.0,0.0,0.0,8.0,0.0,0.0,0.0,0.0,0.0,0.0,0.0,0.0,0.0,0.0,12.0,0.0,80.0,0.0,0.0,0.0,0.0,0.0,0.0,0.0,0.0,0.618
0.0,0.0,0.0,0.0,0.0,0.0,0.0,0.0,0.0,0.0,0.0,8.0,0.0,0.0,0.0,0.0,0.0,0.0,0.0,0.0,0.0,0.0,20.0,0.0,72.0,0.0,0.0,0.0,0.0,0.0,0.0,0.0,0.0,0.5395
0.0,0.0,0.0,0.0,0.0,0.0,0.0,0.0,0.0,0.0,0.0,8.0,0.0,0.0,0.0,0.0,0.0,0.0,0.0,0.0,0.0,0.0,60.0,32.0,0.0,0.0,0.0,0.0,0.0,0.0,0.0,0.0,0.0,1.4709999999999999
0.0,0.0,0.0,0.0,0.0,0.0,0.0,0.0,0.0,0.0,0.0,8.0,0.0,0.0,2.0,0.0,0.0,0.0,0.0,0.0,0.0,0.0,0.0,0.0,90.0,0.0,0.0,0.0,0.0,0.0,0.0,0.0,0.0,0.2805
0.0,0.0,0.0,0.0,0.0,0.0,0.0,0.0,0.0,0.0,0.0,8.0,0.0,0.0,12.0,0.0,0.0,0.0,0.0,0.0,0.0,0.0,0.0,0.0,0.0,0.0,0.0,80.0,0.0,0.0,0.0,0.0,0.0,1.245
0.0,0.0,0.0,0.0,0.0,0.0,0.0,0.0,0.0,0.0,0.0,8.099999999999998,0.0,0.0,0.0,0.0,0.0,0.0,0.0,0.0,0.0,0.0,0.0,0.0,0.0,0.0,0.0,45.95,0.0,45.95,0.0,0.0,0.0,0.8036
0.0,0.0,0.0,0.0,0.0,0.0,0.0,0.0,0.0,0.0,0.0,8.1,0.0,0.0,0.0,0.0,0.0,0.0,0.0,0.0,0.0,0.0,0.0,0.0,0.0,0.0,0.0,45.95,0.0,45.95,0.0,0.0,0.0,0.8044
0.0,0.0,0.0,0.0,0.0,0.0,0.0,0.0,0.0,0.0,0.0,8.96,0.0,0.0,0.0,0.0,0.0,0.0,0.0,0.0,0.0,0.0,61.79,29.25,0.0,0.0,0.0,0.0,0.0,0.0,0.0,0.0,0.0,1.3530000000000002
0.0,0.0,0.0,0.0,0.0,0.0,0.0,0.0,0.0,0.0,0.0,9.0,0.0,0.0,0.0,0.0,0.0,0.0,0.0,0.0,0.0,5.0,0.0,25.2,60.8,0.0,0.0,0.0,0.0,0.0,0.0,0.0,0.0,0.9515
0.0,0.0,0.0,0.0,0.0,0.0,0.0,0.0,0.0,0.0,0.0,9.0,0.0,0.0,10.0,0.0,0.0,0.0,0.0,0.0,0.0,0.0,0.0,0.0,0.0,0.0,81.0,0.0,0.0,0.0,0.0,0.0,0.0,0.8261
0.0,0.0,0.0,0.0,0.0,0.0,0.0,0.0,0.0,0.0,0.0,9.0,0.0,0.0,10.0,0.0,0.0,0.0,0.0,0.0,0.0,0.0,81.0,0.0,0.0,0.0,0.0,0.0,0.0,0.0,0.0,0.0,0.0,0.8269
0.0,0.0,0.0,0.0,0.0,0.0,0.0,0.0,0.0,0.0,0.0,9.09,0.0,0.0,0.0,0.0,0.0,0.0,0.0,0.0,0.0,0.0,0.0,0.0,54.55,0.0,0.0,0.0,0.0,36.36,0.0,0.0,0.0,0.8044
0.0,0.0,0.0,0.0,0.0,0.0,0.0,0.0,0.0,0.0,0.0,9.090000000000002,0.0,0.0,0.0,0.0,0.0,0.0,0.0,0.0,0.0,0.0,90.91,0.0,0.0,0.0,0.0,0.0,0.0,0.0,0.0,0.0,0.0,0.1764
0.0,0.0,0.0,0.0,0.0,0.0,0.0,0.0,0.0,0.0,0.0,9.1,0.0,0.0,0.0,0.0,0.0,0.0,0.0,0.0,0.0,0.0,0.0,0.0,0.0,0.0,0.0,51.5,0.0,39.4,0.0,0.0,0.0,0.853
0.0,0.0,0.0,0.0,0.0,0.0,0.0,0.0,0.0,0.0,0.0,9.333333333333334,0.0,0.0,0.0,0.0,0.0,0.0,0.0,0.0,0.0,15.0,0.0,16.8,58.86666666666667,0.0,0.0,0.0,0.0,0.0,0.0,0.0,0.0,0.9417
0.0,0.0,0.0,0.0,0.0,0.0,0.0,0.0,0.0,0.0,0.0,9.5,0.0,0.0,5.0,0.0,0.0,0.0,0.0,0.0,0.0,0.0,0.0,0.0,0.0,0.0,85.5,0.0,0.0,0.0,0.0,0.0,0.0,0.5312
0.0,0.0,0.0,0.0,0.0,0.0,0.0,0.0,0.0,0.0,0.0,9.5,0.0,0.0,5.0,0.0,0.0,0.0,0.0,0.0,0.0,0.0,85.5,0.0,0.0,0.0,0.0,0.0,0.0,0.0,0.0,0.0,0.0,0.5317
0.0,0.0,0.0,0.0,0.0,0.0,0.0,0.0,0.0,0.0,0.0,10.0,0.0,0.0,0.0,0.0,0.0,0.0,0.0,0.0,0.0,0.0,0.0,0.0,0.0,0.0,0.0,56.7,0.0,33.3,0.0,0.0,0.0,0.91185
0.0,0.0,0.0,0.0,0.0,0.0,0.0,0.0,0.0,0.0,0.0,10.0,0.0,0.0,0.0,0.0,0.0,0.0,0.0,0.0,0.0,0.0,0.0,0.0,40.0,0.0,0.0,50.0,0.0,0.0,0.0,0.0,0.0,1.0880001
0.0,0.0,0.0,0.0,0.0,0.0,0.0,0.0,0.0,0.0,0.0,10.0,0.0,0.0,0.0,0.0,0.0,0.0,0.0,0.0,0.0,0.0,0.0,0.0,50.0,0.0,0.0,40.0,0.0,0.0,0.0,0.0,0.0,1.064
0.0,0.0,0.0,0.0,0.0,0.0,0.0,0.0,0.0,0.0,0.0,10.0,0.0,0.0,0.0,0.0,0.0,0.0,0.0,0.0,0.0,0.0,0.0,0.0,54.0,0.0,0.0,36.0,0.0,0.0,0.0,0.0,0.0,1.1863333333333335
0.0,0.0,0.0,0.0,0.0,0.0,0.0,0.0,0.0,0.0,0.0,10.0,0.0,0.0,0.0,0.0,0.0,0.0,0.0,0.0,0.0,0.0,0.0,0.0,55.0,0.0,0.0,0.0,0.0,35.0,0.0,0.0,0.0,0.8240000000000001
0.0,0.0,0.0,0.0,0.0,0.0,0.0,0.0,0.0,0.0,0.0,10.0,0.0,0.0,0.0,0.0,0.0,0.0,0.0,0.0,0.0,0.0,0.0,0.0,55.0,0.0,0.0,35.0,0.0,0.0,0.0,0.0,0.0,1.03
0.0,0.0,0.0,0.0,0.0,0.0,0.0,0.0,0.0,0.0,0.0,10.0,0.0,0.0,0.0,0.0,0.0,0.0,0.0,0.0,0.0,0.0,0.0,0.0,60.0,0.0,0.0,0.0,0.0,30.0,0.0,0.0,0.0,1.1900001
0.0,0.0,0.0,0.0,0.0,0.0,0.0,0.0,0.0,0.0,0.0,10.0,0.0,0.0,0.0,0.0,0.0,0.0,0.0,0.0,0.0,0.0,0.0,0.0,60.0,0.0,0.0,30.0,0.0,0.0,0.0,0.0,0.0,1.01
0.0,0.0,0.0,0.0,0.0,0.0,0.0,0.0,0.0,0.0,0.0,10.0,0.0,0.0,0.0,0.0,0.0,0.0,0.0,0.0,0.0,0.0,0.0,0.0,65.0,0.0,0.0,0.0,0.0,25.0,0.0,0.0,0.0,1.04
0.0,0.0,0.0,0.0,0.0,0.0,0.0,0.0,0.0,0.0,0.0,10.0,0.0,0.0,0.0,0.0,0.0,0.0,0.0,0.0,0.0,0.0,0.0,0.0,65.0,0.0,0.0,25.0,0.0,0.0,0.0,0.0,0.0,0.9515
0.0,0.0,0.0,0.0,0.0,0.0,0.0,0.0,0.0,0.0,0.0,10.0,0.0,0.0,0.0,0.0,0.0,0.0,0.0,0.0,0.0,0.0,0.0,0.0,70.0,0.0,0.0,20.0,0.0,0.0,0.0,0.0,0.0,0.9172
0.0,0.0,0.0,0.0,0.0,0.0,0.0,0.0,0.0,0.0,0.0,10.0,0.0,0.0,0.0,0.0,0.0,0.0,0.0,0.0,0.0,0.0,0.0,0.0,70.0,0.0,20.0,0.0,0.0,0.0,0.0,0.0,0.0,1.4609999999999999
0.0,0.0,0.0,0.0,0.0,0.0,0.0,0.0,0.0,0.0,0.0,10.0,0.0,0.0,0.0,0.0,0.0,0.0,0.0,0.0,0.0,0.0,0.0,0.0,75.0,0.0,0.0,15.0,0.0,0.0,0.0,0.0,0.0,1.0490000000000002
0.0,0.0,0.0,0.0,0.0,0.0,0.0,0.0,0.0,0.0,0.0,10.0,0.0,0.0,0.0,0.0,0.0,0.0,0.0,0.0,0.0,0.0,0.0,0.0,80.0,0.0,0.0,10.0,0.0,0.0,0.0,0.0,0.0,0.8632500000000001
0.0,0.0,0.0,0.0,0.0,0.0,0.0,0.0,0.0,0.0,0.0,10.0,0.0,0.0,0.0,0.0,0.0,0.0,0.0,0.0,0.0,0.0,0.0,0.0,85.0,0.0,5.0,0.0,0.0,0.0,0.0,0.0,0.0,1.334
0.0,0.0,0.0,0.0,0.0,0.0,0.0,0.0,0.0,0.0,0.0,10.0,0.0,0.0,0.0,0.0,0.0,0.0,0.0,0.0,0.0,0.0,0.0,0.0,88.0,0.0,0.0,0.0,0.0,0.0,0.0,2.0,0.0,0.4655
0.0,0.0,0.0,0.0,0.0,0.0,0.0,0.0,0.0,0.0,0.0,10.0,0.0,0.0,0.0,0.0,0.0,0.0,0.0,0.0,0.0,0.0,0.0,0.0,90.0,0.0,0.0,0.0,0.0,0.0,0.0,0.0,0.0,0.745842857142857
0.0,0.0,0.0,0.0,0.0,0.0,0.0,0.0,0.0,0.0,0.0,10.0,0.0,0.0,0.0,0.0,0.0,0.0,0.0,0.0,0.0,0.0,0.0,5.0,85.0,0.0,0.0,0.0,0.0,0.0,0.0,0.0,0.0,0.9711
0.0,0.0,0.0,0.0,0.0,0.0,0.0,0.0,0.0,0.0,0.0,10.0,0.0,0.0,0.0,0.0,0.0,0.0,0.0,0.0,0.0,0.0,0.0,10.0,48.0,0.0,0.0,32.0,0.0,0.0,0.0,0.0,0.0,1.3430000333333334
0.0,0.0,0.0,0.0,0.0,0.0,0.0,0.0,0.0,0.0,0.0,10.0,0.0,0.0,0.0,0.0,0.0,0.0,0.0,0.0,0.0,0.0,0.0,10.0,62.5,0.0,17.5,0.0,0.0,0.0,0.0,0.0,0.0,1.589
0.0,0.0,0.0,0.0,0.0,0.0,0.0,0.0,0.0,0.0,0.0,10.0,0.0,0.0,0.0,0.0,0.0,0.0,0.0,0.0,0.0,0.0,0.0,10.0,65.0,0.0,15.0,0.0,0.0,0.0,0.0,0.0,0.0,1.432
0.0,0.0,0.0,0.0,0.0,0.0,0.0,0.0,0.0,0.0,0.0,10.0,0.0,0.0,0.0,0.0,0.0,0.0,0.0,0.0,0.0,0.0,0.0,10.0,70.0,0.0,10.0,0.0,0.0,0.0,0.0,0.0,0.0,1.383
0.0,0.0,0.0,0.0,0.0,0.0,0.0,0.0,0.0,0.0,0.0,10.0,0.0,0.0,0.0,0.0,0.0,0.0,0.0,0.0,0.0,0.0,0.0,10.0,80.0,0.0,0.0,0.0,0.0,0.0,0.0,0.0,0.0,1.0850000499999999
0.0,0.0,0.0,0.0,0.0,0.0,0.0,0.0,0.0,0.0,0.0,10.0,0.0,0.0,0.0,0.0,0.0,0.0,0.0,0.0,0.0,0.0,0.0,15.0,60.0,0.0,15.0,0.0,0.0,0.0,0.0,0.0,0.0,1.393
0.0,0.0,0.0,0.0,0.0,0.0,0.0,0.0,0.0,0.0,0.0,10.0,0.0,0.0,0.0,0.0,0.0,0.0,0.0,0.0,0.0,0.0,0.0,15.0,75.0,0.0,0.0,0.0,0.0,0.0,0.0,0.0,0.0,1.4165
0.0,0.0,0.0,0.0,0.0,0.0,0.0,0.0,0.0,0.0,0.0,10.0,0.0,0.0,0.0,0.0,0.0,0.0,0.0,0.0,0.0,0.0,0.0,20.0,60.0,0.0,10.0,0.0,0.0,0.0,0.0,0.0,0.0,1.3630000000000002
0.0,0.0,0.0,0.0,0.0,0.0,0.0,0.0,0.0,0.0,0.0,10.0,0.0,0.0,0.0,0.0,0.0,0.0,0.0,0.0,0.0,0.0,0.0,20.0,70.0,0.0,0.0,0.0,0.0,0.0,0.0,0.0,0.0,1.2845000000000002
0.0,0.0,0.0,0.0,0.0,0.0,0.0,0.0,0.0,0.0,0.0,10.0,0.0,0.0,0.0,0.0,0.0,0.0,0.0,0.0,0.0,0.0,0.0,25.0,65.0,0.0,0.0,0.0,0.0,0.0,0.0,0.0,0.0,1.6480000000000001
0.0,0.0,0.0,0.0,0.0,0.0,0.0,0.0,0.0,0.0,0.0,10.0,0.0,0.0,0.0,0.0,0.0,0.0,0.0,0.0,0.0,0.0,9.0,0.0,81.0,0.0,0.0,0.0,0.0,0.0,0.0,0.0,0.0,0.6572
0.0,0.0,0.0,0.0,0.0,0.0,0.0,0.0,0.0,0.0,0.0,10.0,0.0,0.0,0.0,0.0,0.0,0.0,0.0,0.0,0.0,0.0,10.0,0.0,80.0,0.0,0.0,0.0,0.0,0.0,0.0,0.0,0.0,1.5685
0.0,0.0,0.0,0.0,0.0,0.0,0.0,0.0,0.0,0.0,0.0,10.0,0.0,0.0,0.0,0.0,0.0,0.0,0.0,0.0,0.0,0.0,18.0,0.0,72.0,0.0,0.0,0.0,0.0,0.0,0.0,0.0,0.0,0.7063
0.0,0.0,0.0,0.0,0.0,0.0,0.0,0.0,0.0,0.0,0.0,10.0,0.0,0.0,0.0,0.0,0.0,0.0,0.0,0.0,0.0,0.0,27.0,0.0,63.0,0.0,0.0,0.0,0.0,0.0,0.0,0.0,0.0,0.5689
0.0,0.0,0.0,0.0,0.0,0.0,0.0,0.0,0.0,0.0,0.0,10.0,0.0,0.0,0.0,0.0,0.0,0.0,0.0,0.0,0.0,0.0,36.0,0.0,54.0,0.0,0.0,0.0,0.0,0.0,0.0,0.0,0.0,0.667
0.0,0.0,0.0,0.0,0.0,0.0,0.0,0.0,0.0,0.0,0.0,10.0,0.0,0.0,0.0,0.0,0.0,0.0,0.0,0.0,0.0,0.0,58.5,31.5,0.0,0.0,0.0,0.0,0.0,0.0,0.0,0.0,0.0,1.8630000000000002
0.0,0.0,0.0,0.0,0.0,0.0,0.0,0.0,0.0,0.0,0.0,10.0,0.0,0.0,0.0,0.0,0.0,0.0,0.0,0.0,0.0,0.0,67.5,22.5,0.0,0.0,0.0,0.0,0.0,0.0,0.0,0.0,0.0,1.3730000000000002
0.0,0.0,0.0,0.0,0.0,0.0,0.0,0.0,0.0,0.0,0.0,10.0,0.0,0.0,0.0,0.0,0.0,0.0,0.0,0.0,0.0,0.0,80.0,0.0,10.0,0.0,0.0,0.0,0.0,0.0,0.0,0.0,0.0,3.2355
0.0,0.0,0.0,0.0,0.0,0.0,0.0,0.0,0.0,0.0,0.0,10.0,0.0,0.0,0.0,0.0,0.0,0.0,0.0,0.0,0.0,20.0,0.0,12.0,58.0,0.0,0.0,0.0,0.0,0.0,0.0,0.0,0.0,0.9319
