Repository: M3RG-IITD/chgs-ai

File: data/YM.csv
Al,As,B,C,Co,Cu,Fe,Ga,Ge,In,Mg,Mo,Ni,S,Sb,Se,Si,Sn,Te,Ti,Y,Zr,YM
0.0,0.0,0.0,0.0,0.0,0.0,0.0,0.0,0.0,0.0,0.0,0.0,0.0,0.0,0.0,60.0,0.0,0.0,40.0,0.0,0.0,0.0,14.15
0.0,0.0,0.0,0.0,0.0,0.0,0.0,0.0,0.0,0.0,0.0,0.0,0.0,0.0,0.0,79.0,0.0,0.0,21.0,0.0,0.0,0.0,11.54
0.0,0.0,0.0,0.0,0.0,0.0,0.0,0.0,0.0,0.0,0.0,0.0,0.0,0.0,0.0,83.0,0.0,0.0,17.0,0.0,0.0,0.0,12.18
0.0,0.0,0.0,0.0,0.0,0.0,0.0,0.0,0.0,0.0,0.0,0.0,0.0,0.0,0.0,86.0,0.0,0.0,14.0,0.0,0.0,0.0,10.96
0.0,0.0,0.0,0.0,0.0,0.0,0.0,0.0,0.0,0.0,0.0,0.0,0.0,0.0,0.0,93.2,0.0,0.0,6.8,0.0,0.0,0.0,10.29
0.0,0.0,0.0,0.0,0.0,0.0,0.0,0.0,0.0,0.0,0.0,0.0,0.0,0.0,0.0,100.0,0.0,0.0,0.0,0.0,0.0,0.0,9.9335
0.0,0.0,0.0,0.0,0.0,0.0,0.0,0.0,0.0,0.0,0.0,0.0,0.0,0.0,10.0,90.0,0.0,0.0,0.0,0.0,0.0,0.0,11.16
0.0,0.0,0.0,0.0,0.0,0.0,0.0,0.0,0.0,0.0,0.0,0.0,25.0,0.0,0.0,0.0,0.0,0.0,0.0,0.0,0.0,75.0,61.5
0.0,0.0,0.0,0.0,0.0,0.0,0.0,0.0,0.0,0.0,0.0,0.0,30.0,0.0,0.0,0.0,0.0,0.0,0.0,0.0,0.0,70.0,60.0
0.0,0.0,0.0,0.0,0.0,0.0,0.0,0.0,0.0,0.0,0.0,0.0,35.0,0.0,0.0,0.0,0.0,0.0,0.0,0.0,0.0,65.0,45.0
0.0,0.0,0.0,0.0,0.0,0.0,0.0,0.0,3.3,0.0,0.0,0.0,0.0,0.0,3.3,56.0,0.0,0.0,37.4,0.0,0.0,0.0,15.08
0.0,0.0,0.0,0.0,0.0,0.0,0.0,0.0,3.3,0.0,0.0,0.0,0.0,0.0,3.3,93.4,0.0,0.0,0.0,0.0,0.0,0.0,10.9
0.0,0.0,0.0,0.0,0.0,0.0,0.0,0.0,4.0,0.0,0.0,0.0,0.0,0.0,0.0,96.0,0.0,0.0,0.0,0.0,0.0,0.0,77.3
0.0,0.0,0.0,0.0,0.0,0.0,0.0,0.0,6.69,0.0,0.0,0.0,0.0,0.0,16.68,45.95,0.0,0.0,30.67,0.0,0.0,0.0,21.94
0.0,0.0,0.0,0.0,0.0,0.0,0.0,0.0,6.69,0.0,0.0,0.0,0.0,0.0,16.68,76.62,0.0,0.0,0.0,0.0,0.0,0.0,17.89
0.0,0.0,0.0,0.0,0.0,0.0,0.0,0.0,6.7,0.0,0.0,0.0,0.0,0.0,6.7,52.0,0.0,0.0,34.6,0.0,0.0,0.0,17.13
0.0,0.0,0.0,0.0,0.0,0.0,0.0,0.0,6.7,0.0,0.0,0.0,0.0,0.0,6.7,86.59999999999998,0.0,0.0,0.0,0.0,0.0,0.0,14.69
0.0,0.0,0.0,0.0,0.0,0.0,0.0,0.0,6.7,0.0,0.0,0.0,0.0,0.0,26.7,66.6,0.0,0.0,0.0,0.0,0.0,0.0,22.34
0.0,0.0,0.0,0.0,0.0,0.0,0.0,0.0,8.0,0.0,0.0,0.0,0.0,0.0,0.0,92.0,0.0,0.0,0.0,0.0,0.0,0.0,63.5
0.0,0.0,0.0,0.0,0.0,0.0,0.0,0.0,8.57,0.0,0.0,0.0,0.0,0.0,5.11,61.14,0.0,0.0,25.18,0.0,0.0,0.0,17.13
0.0,0.0,0.0,0.0,0.0,0.0,0.0,0.0,10.0,0.0,0.0,0.0,0.0,0.0,0.0,54.0,0.0,0.0,36.0,0.0,0.0,0.0,15.79
0.0,0.0,0.0,0.0,0.0,0.0,0.0,0.0,10.0,0.0,0.0,0.0,0.0,0.0,0.0,75.0,0.0,0.0,15.0,0.0,0.0,0.0,14.97
0.0,0.0,0.0,0.0,0.0,0.0,0.0,0.0,10.0,0.0,0.0,0.0,0.0,0.0,0.0,90.0,0.0,0.0,0.0,0.0,0.0,0.0,12.09
0.0,0.0,0.0,0.0,0.0,0.0,0.0,0.0,10.0,0.0,0.0,0.0,0.0,0.0,10.0,48.0,0.0,0.0,32.0,0.0,0.0,0.0,18.53
0.0,0.0,0.0,0.0,0.0,0.0,0.0,0.0,10.0,0.0,0.0,0.0,0.0,0.0,20.0,70.0,0.0,0.0,0.0,0.0,0.0,0.0,20.61
0.0,0.0,0.0,0.0,0.0,0.0,0.0,0.0,10.606666666666667,27.27,0.0,0.0,0.0,0.0,0.0,62.123333333333335,0.0,0.0,0.0,0.0,0.0,0.0,22.7
0.0,0.0,0.0,0.0,0.0,0.0,0.0,0.0,12.0,0.0,0.0,0.0,0.0,0.0,0.0,88.0,0.0,0.0,0.0,0.0,0.0,0.0,67.0
0.0,0.0,0.0,0.0,0.0,0.0,0.0,0.0,12.5,0.0,0.0,0.0,0.0,0.0,25.0,62.5,0.0,0.0,0.0,0.0,0.0,0.0,19.9
0.0,0.0,0.0,0.0,0.0,0.0,0.0,0.0,12.5,25.0,0.0,0.0,0.0,0.0,0.0,62.5,0.0,0.0,0.0,0.0,0.0,0.0,22.3
0.0,0.0,0.0,0.0,0.0,0.0,0.0,0.0,13.29,0.0,0.0,0.0,0.0,0.0,3.3,50.05,0.0,0.0,33.37,0.0,0.0,0.0,17.36
0.0,0.0,0.0,0.0,0.0,0.0,0.0,0.0,13.29,0.0,0.0,0.0,0.0,0.0,3.3,83.42,0.0,0.0,0.0,0.0,0.0,0.0,14.25
0.0,0.0,0.0,0.0,0.0,0.0,0.0,0.0,13.3,0.0,0.0,0.0,0.0,0.0,13.3,44.0,0.0,0.0,29.4,0.0,0.0,0.0,22.75
0.0,0.0,0.0,0.0,0.0,0.0,0.0,0.0,13.3,0.0,0.0,0.0,0.0,0.0,13.3,73.4,0.0,0.0,0.0,0.0,0.0,0.0,18.14
0.0,0.0,0.0,0.0,0.0,0.0,0.0,0.0,13.3,0.0,0.0,0.0,0.0,0.0,23.3,63.4,0.0,0.0,0.0,0.0,0.0,0.0,21.69
0.0,0.0,0.0,0.0,0.0,0.0,0.0,0.0,14.816666666666668,22.22,0.0,0.0,0.0,0.0,0.0,62.96333333333334,0.0,0.0,0.0,0.0,0.0,0.0,22.0
0.0,0.0,0.0,0.0,0.0,0.0,0.0,0.0,15.0,0.0,0.0,0.0,0.0,0.0,0.0,0.0,1.0,0.0,84.0,0.0,0.0,0.0,27.3
0.0,0.0,0.0,0.0,0.0,0.0,0.0,0.0,15.0,0.0,0.0,0.0,0.0,0.0,0.0,0.0,2.0,0.0,83.0,0.0,0.0,0.0,27.25
0.0,0.0,0.0,0.0,0.0,0.0,0.0,0.0,15.0,0.0,0.0,0.0,0.0,0.0,0.0,0.0,3.0,0.0,82.0,0.0,0.0,0.0,27.9
0.0,0.0,0.0,0.0,0.0,0.0,0.0,0.0,15.0,0.0,0.0,0.0,0.0,0.0,0.0,0.0,4.0,0.0,81.0,0.0,0.0,0.0,27.75
0.0,0.0,0.0,0.0,0.0,0.0,0.0,0.0,15.0,0.0,0.0,0.0,0.0,0.0,0.0,0.0,5.0,0.0,80.0,0.0,0.0,0.0,27.6
0.0,0.0,0.0,0.0,0.0,0.0,0.0,0.0,15.0,0.0,0.0,0.0,0.0,0.0,0.0,0.0,6.0,0.0,79.0,0.0,0.0,0.0,28.5
0.0,0.0,0.0,0.0,0.0,0.0,0.0,0.0,15.0,0.0,0.0,0.0,0.0,0.0,0.0,0.0,7.0,0.0,78.0,0.0,0.0,0.0,29.2
0.0,0.0,0.0,0.0,0.0,0.0,0.0,0.0,15.0,0.0,0.0,0.0,0.0,0.0,0.0,0.0,8.0,0.0,77.0,0.0,0.0,0.0,29.9
0.0,0.0,0.0,0.0,0.0,0.0,0.0,0.0,15.0,0.0,0.0,0.0,0.0,0.0,0.0,0.0,9.0,0.0,76.0,0.0,0.0,0.0,29.7
0.0,0.0,0.0,0.0,0.0,0.0,0.0,0.0,15.0,0.0,0.0,0.0,0.0,0.0,0.0,51.0,0.0,0.0,34.0,0.0,0.0,0.0,17.86
0.0,0.0,0.0,0.0,0.0,0.0,0.0,0.0,15.0,0.0,0.0,0.0,0.0,0.0,25.0,60.0,0.0,0.0,0.0,0.0,0.0,0.0,16.17
0.0,0.0,0.0,0.0,0.0,0.0,0.0,0.0,16.0,0.0,0.0,0.0,0.0,0.0,0.0,84.0,0.0,0.0,0.0,0.0,0.0,0.0,68.4
0.0,0.0,0.0,0.0,0.0,0.0,0.0,0.0,16.67,0.0,0.0,0.0,0.0,0.0,0.0,83.33,0.0,0.0,0.0,0.0,0.0,0.0,71.2
0.0,0.0,0.0,0.0,0.0,0.0,0.0,0.0,16.67,0.0,0.0,0.0,0.0,0.0,20.0,63.33,0.0,0.0,0.0,0.0,0.0,0.0,19.1
0.0,0.0,0.0,0.0,0.0,0.0,0.0,0.0,16.67,0.0,0.0,0.0,0.0,83.33,0.0,0.0,0.0,0.0,0.0,0.0,0.0,0.0,77.8
0.0,0.0,0.0,0.0,0.0,0.0,0.0,0.0,16.68,0.0,0.0,0.0,0.0,0.0,6.69,45.95,0.0,0.0,30.67,0.0,0.0,0.0,21.16
0.0,0.0,0.0,0.0,0.0,0.0,0.0,0.0,16.68,0.0,0.0,0.0,0.0,0.0,6.69,76.62,0.0,0.0,0.0,0.0,0.0,0.0,16.61
0.0,0.0,0.0,0.0,0.0,0.0,0.0,0.0,16.68,0.0,0.0,0.0,0.0,0.0,16.68,66.63,0.0,0.0,0.0,0.0,0.0,0.0,20.33
0.0,0.0,0.0,0.0,0.0,0.0,0.0,0.0,16.72,0.0,0.0,0.0,0.0,0.0,26.63,56.66,0.0,0.0,0.0,0.0,0.0,0.0,24.17
0.0,0.0,0.0,0.0,0.0,0.0,0.0,0.0,17.0,0.0,0.0,0.0,0.0,83.0,0.0,0.0,0.0,0.0,0.0,0.0,0.0,0.0,12.8
0.0,0.0,0.0,0.0,0.0,0.0,0.0,0.0,17.5,0.0,0.0,0.0,0.0,0.0,7.5,75.0,0.0,0.0,0.0,0.0,0.0,0.0,16.22
0.0,0.0,0.0,0.0,0.0,0.0,0.0,0.0,17.71,18.75,0.0,0.0,0.0,0.0,0.0,63.540000000000006,0.0,0.0,0.0,0.0,0.0,0.0,20.8
0.0,0.0,0.0,0.0,0.0,0.0,0.0,0.0,18.2,0.0,0.0,0.0,0.0,0.0,18.2,63.6,0.0,0.0,0.0,0.0,0.0,0.0,20.35
0.0,0.0,0.0,0.0,0.0,0.0,0.0,0.0,18.24,0.0,0.0,0.0,0.0,0.0,18.24,63.53,0.0,0.0,0.0,0.0,0.0,0.0,20.35
0.0,0.0,0.0,0.0,0.0,0.0,0.0,0.0,18.3,0.0,0.0,0.0,0.0,0.0,4.38,77.31999999999998,0.0,0.0,0.0,0.0,0.0,0.0,16.61
0.0,0.0,0.0,0.0,0.0,0.0,0.0,0.0,20.0,0.0,0.0,0.0,0.0,0.0,0.0,0.0,0.0,0.0,80.0,0.0,0.0,0.0,75.1
0.0,0.0,0.0,0.0,0.0,0.0,0.0,0.0,20.0,0.0,0.0,0.0,0.0,0.0,0.0,48.0,0.0,0.0,32.0,0.0,0.0,0.0,17.95
0.0,0.0,0.0,0.0,0.0,0.0,0.0,0.0,20.0,0.0,0.0,0.0,0.0,0.0,0.0,66.7,0.0,0.0,13.3,0.0,0.0,0.0,16.24
0.0,0.0,0.0,0.0,0.0,0.0,0.0,0.0,20.0,0.0,0.0,0.0,0.0,0.0,0.0,80.0,0.0,0.0,0.0,0.0,0.0,0.0,14.663333333333334
0.0,0.0,0.0,0.0,0.0,0.0,0.0,0.0,20.0,0.0,0.0,0.0,0.0,0.0,10.0,70.0,0.0,0.0,0.0,0.0,0.0,0.0,17.74
0.0,0.0,0.0,0.0,0.0,0.0,0.0,0.0,20.0,0.0,0.0,0.0,0.0,0.0,15.0,65.0,0.0,0.0,0.0,0.0,0.0,0.0,19.0
0.0,0.0,0.0,0.0,0.0,0.0,0.0,0.0,20.0,0.0,0.0,0.0,0.0,64.0,16.0,0.0,0.0,0.0,0.0,0.0,0.0,0.0,18.8
0.0,0.0,0.0,0.0,0.0,0.0,0.0,0.0,20.0,0.0,0.0,0.0,0.0,80.0,0.0,0.0,0.0,0.0,0.0,0.0,0.0,0.0,75.3
0.0,0.0,0.0,0.0,0.0,0.0,0.0,0.0,20.84,0.0,0.0,0.0,0.0,0.0,15.0,64.16,0.0,0.0,0.0,0.0,0.0,0.0,18.5
0.0,0.0,0.0,0.0,0.0,0.0,0.0,0.0,21.0,0.0,0.0,0.0,0.0,0.0,9.0,70.0,0.0,0.0,0.0,0.0,0.0,0.0,17.66
0.0,0.0,0.0,0.0,0.0,0.0,0.0,0.0,21.426666666666666,14.29,0.0,0.0,0.0,0.0,0.0,64.28333333333333,0.0,0.0,0.0,0.0,0.0,0.0,18.7
0.0,0.0,0.0,0.0,0.0,0.0,0.0,0.0,22.0,0.0,0.0,0.0,0.0,0.0,0.0,64.7,0.0,0.0,13.3,0.0,0.0,0.0,16.21
0.0,0.0,0.0,0.0,0.0,0.0,0.0,0.0,22.0,0.0,0.0,0.0,0.0,0.0,0.0,78.0,0.0,0.0,0.0,0.0,0.0,0.0,16.17
0.0,0.0,0.0,0.0,0.0,0.0,0.0,0.0,22.0,0.0,0.0,0.0,0.0,0.0,18.0,60.0,0.0,0.0,0.0,0.0,0.0,0.0,21.39
0.0,0.0,0.0,0.0,0.0,0.0,0.0,0.0,23.0,0.0,0.0,0.0,0.0,65.0,12.0,0.0,0.0,0.0,0.0,0.0,0.0,0.0,18.9
0.0,0.0,0.0,0.0,0.0,0.0,0.0,0.0,23.23,0.0,0.0,0.0,0.0,0.0,13.26,63.51,0.0,0.0,0.0,0.0,0.0,0.0,20.24
0.0,0.0,0.0,0.0,0.0,0.0,0.0,0.0,23.32,0.0,0.0,0.0,0.0,0.0,3.3,73.37,0.0,0.0,0.0,0.0,0.0,0.0,16.94
0.0,0.0,0.0,0.0,0.0,0.0,0.0,0.0,25.0,0.0,0.0,0.0,0.0,0.0,0.0,75.0,0.0,0.0,0.0,0.0,0.0,0.0,16.033333333333335
0.0,0.0,0.0,0.0,0.0,0.0,0.0,0.0,25.0,0.0,0.0,0.0,0.0,0.0,10.0,65.0,0.0,0.0,0.0,0.0,0.0,0.0,18.52
0.0,0.0,0.0,0.0,0.0,0.0,0.0,0.0,25.0,0.0,0.0,0.0,0.0,0.0,15.0,60.0,0.0,0.0,0.0,0.0,0.0,0.0,24.5
0.0,0.0,0.0,0.0,0.0,0.0,0.0,0.0,26.0,0.0,0.0,0.0,0.0,0.0,0.0,74.0,0.0,0.0,0.0,0.0,0.0,0.0,73.9
0.0,0.0,0.0,0.0,0.0,0.0,0.0,0.0,26.0,0.0,0.0,0.0,0.0,66.0,8.0,0.0,0.0,0.0,0.0,0.0,0.0,0.0,19.4
0.0,0.0,0.0,0.0,0.0,0.0,0.0,0.0,26.67,0.0,0.0,0.0,0.0,0.0,6.69,66.63,0.0,0.0,0.0,0.0,0.0,0.0,18.87
0.0,0.0,0.0,0.0,0.0,0.0,0.0,0.0,26.9,7.7,0.0,0.0,0.0,0.0,0.0,65.4,0.0,0.0,0.0,0.0,0.0,0.0,72.2
0.0,0.0,0.0,0.0,0.0,0.0,0.0,0.0,26.9,7.7,0.0,0.0,0.0,65.4,0.0,0.0,0.0,0.0,0.0,0.0,0.0,0.0,83.1
0.0,0.0,0.0,0.0,0.0,0.0,0.0,0.0,27.0,0.0,0.0,0.0,0.0,0.0,13.0,60.0,0.0,0.0,0.0,0.0,0.0,0.0,23.03
0.0,0.0,0.0,0.0,0.0,0.0,0.0,0.0,28.0,0.0,0.0,0.0,0.0,0.0,12.0,60.0,0.0,0.0,0.0,0.0,0.0,0.0,21.595
0.0,0.0,0.0,0.0,0.0,0.0,0.0,0.0,29.0,0.0,0.0,0.0,0.0,0.0,0.0,71.0,0.0,0.0,0.0,0.0,0.0,0.0,78.5
0.0,0.0,0.0,0.0,0.0,0.0,0.0,0.0,30.0,0.0,0.0,0.0,0.0,0.0,0.0,70.0,0.0,0.0,0.0,0.0,0.0,0.0,17.9
0.0,0.0,0.0,0.0,0.0,0.0,0.0,0.0,30.0,0.0,0.0,0.0,0.0,0.0,10.0,60.0,0.0,0.0,0.0,0.0,0.0,0.0,21.52
0.0,0.0,0.0,0.0,0.0,0.0,0.0,0.0,30.0,0.0,0.0,0.0,0.0,70.0,0.0,0.0,0.0,0.0,0.0,0.0,0.0,0.0,16.9
0.0,0.0,0.0,0.0,0.0,0.0,0.0,0.0,30.03,0.0,0.0,0.0,0.0,69.97,0.0,0.0,0.0,0.0,0.0,0.0,0.0,0.0,106.4
0.0,0.0,0.0,0.0,0.0,0.0,0.0,0.0,30.77,0.0,0.0,0.0,0.0,69.23,0.0,0.0,0.0,0.0,0.0,0.0,0.0,0.0,71.7
0.0,0.0,0.0,0.0,0.0,0.0,0.0,0.0,31.0,0.0,0.0,0.0,0.0,0.0,0.0,69.0,0.0,0.0,0.0,0.0,0.0,0.0,71.2
0.0,0.0,0.0,0.0,0.0,0.0,0.0,0.0,32.0,0.0,0.0,0.0,0.0,0.0,10.0,58.0,0.0,0.0,0.0,0.0,0.0,0.0,24.7
0.0,0.0,0.0,0.0,0.0,0.0,0.0,0.0,32.0,0.0,0.0,0.0,0.0,66.0,2.0,0.0,0.0,0.0,0.0,0.0,0.0,0.0,18.7
0.0,0.0,0.0,0.0,0.0,0.0,0.0,0.0,32.05,0.0,0.0,0.0,0.0,67.95,0.0,0.0,0.0,0.0,0.0,0.0,0.0,0.0,104.4
0.0,0.0,0.0,0.0,0.0,0.0,0.0,0.0,33.0,0.0,0.0,0.0,0.0,67.0,0.0,0.0,0.0,0.0,0.0,0.0,0.0,0.0,20.0
0.0,0.0,0.0,0.0,0.0,0.0,0.0,0.0,33.3,0.0,0.0,0.0,0.0,0.0,0.0,66.7,0.0,0.0,0.0,0.0,0.0,0.0,27.5
0.0,0.0,0.0,0.0,0.0,0.0,0.0,0.0,33.33,0.0,0.0,0.0,0.0,0.0,0.0,66.67,0.0,0.0,0.0,0.0,0.0,0.0,63.4
0.0,0.0,0.0,0.0,0.0,0.0,0.0,0.0,35.0,0.0,0.0,0.0,0.0,0.0,5.0,60.0,0.0,0.0,0.0,0.0,0.0,0.0,24.01
0.0,0.0,0.0,0.0,0.0,0.0,0.0,0.0,36.0,0.0,0.0,0.0,0.0,0.0,0.0,64.0,0.0,0.0,0.0,0.0,0.0,0.0,19.0
0.0,0.0,0.0,0.0,0.0,0.0,0.0,0.0,36.0,0.0,0.0,0.0,0.0,64.0,0.0,0.0,0.0,0.0,0.0,0.0,0.0,0.0,19.4
0.0,0.0,0.0,0.0,0.0,0.0,0.0,0.0,36.1,0.0,0.0,0.0,0.0,63.9,0.0,0.0,0.0,0.0,0.0,0.0,0.0,0.0,79.52
0.0,0.0,0.0,0.0,0.0,0.0,0.0,0.0,37.04,0.0,0.0,0.0,0.0,62.96,0.0,0.0,0.0,0.0,0.0,0.0,0.0,0.0,73.9
0.0,0.0,0.0,0.0,0.0,0.0,0.0,0.0,38.0,0.0,0.0,0.0,0.0,0.0,0.0,62.0,0.0,0.0,0.0,0.0,0.0,0.0,20.5
0.0,0.0,0.0,0.0,0.0,0.0,0.0,0.0,40.0,0.0,0.0,0.0,0.0,0.0,0.0,60.0,0.0,0.0,0.0,0.0,0.0,0.0,22.38
0.0,0.0,0.0,0.0,0.0,0.0,0.0,0.0,40.0,0.0,0.0,0.0,0.0,60.0,0.0,0.0,0.0,0.0,0.0,0.0,0.0,0.0,71.78
0.0,0.0,0.0,0.0,0.0,0.0,0.0,0.0,42.0,0.0,0.0,0.0,0.0,0.0,0.0,58.0,0.0,0.0,0.0,0.0,0.0,0.0,26.3
0.0,0.0,0.0,0.0,0.0,0.0,0.0,1.1119999999999999,13.89,22.22,0.0,0.0,0.0,0.0,0.0,62.778,0.0,0.0,0.0,0.0,0.0,0.0,21.8
0.0,0.0,0.0,0.0,0.0,0.0,0.0,1.248,16.669999999999998,18.75,0.0,0.0,0.0,0.0,0.0,63.331999999999994,0.0,0.0,0.0,0.0,0.0,0.0,22.0
0.0,0.0,0.0,0.0,0.0,0.0,0.0,1.428,14.286666666666667,21.43,0.0,0.0,0.0,0.0,0.0,62.85533333333334,0.0,0.0,0.0,0.0,0.0,0.0,21.7
0.0,0.0,0.0,0.0,0.0,0.0,0.0,1.668,25.0,8.33,0.0,0.0,0.0,0.0,0.0,65.002,0.0,0.0,0.0,0.0,0.0,0.0,19.2
0.0,0.0,0.0,0.0,0.0,0.0,0.0,1.8199999999999998,9.09,27.27,0.0,0.0,0.0,0.0,0.0,61.81999999999999,0.0,0.0,0.0,0.0,0.0,0.0,24.5
0.0,0.0,0.0,0.0,0.0,0.0,0.0,2.0,10.833333333333334,25.0,0.0,0.0,0.0,0.0,0.0,62.16666666666667,0.0,0.0,0.0,0.0,0.0,0.0,24.2
0.0,0.0,0.0,0.0,0.0,0.0,0.0,2.856,19.046666666666667,14.29,0.0,0.0,0.0,0.0,0.0,63.80733333333333,0.0,0.0,0.0,0.0,0.0,0.0,21.2
0.0,0.0,0.0,0.0,0.0,0.0,0.0,3.0,10.0,25.0,0.0,0.0,0.0,0.0,0.0,62.0,0.0,0.0,0.0,0.0,0.0,0.0,19.7
0.0,0.0,0.0,0.0,0.0,0.0,0.0,3.9,11.0,0.0,0.0,0.0,0.0,0.0,0.0,85.09999999999998,0.0,0.0,0.0,0.0,0.0,0.0,14.1
0.0,0.0,0.0,0.0,0.0,0.0,0.0,4.0,30.0,0.0,0.0,0.0,0.0,0.0,0.0,66.0,0.0,0.0,0.0,0.0,0.0,0.0,19.9
0.0,0.0,0.0,0.0,0.0,0.0,0.0,5.0,22.223333333333333,8.33,0.0,0.0,0.0,0.0,0.0,64.44666666666666,0.0,0.0,0.0,0.0,0.0,0.0,23.1
0.0,0.0,0.0,0.0,0.0,0.0,0.0,5.0,25.0,0.0,0.0,0.0,0.0,0.0,10.0,60.0,0.0,0.0,0.0,0.0,0.0,0.0,23.9
0.0,0.0,0.0,0.0,0.0,0.0,0.0,5.0,29.17,0.0,0.0,0.0,0.0,0.0,0.0,65.83,0.0,0.0,0.0,0.0,0.0,0.0,20.5
0.0,0.0,0.0,0.0,0.0,0.0,0.0,5.715999999999999,16.663333333333334,14.29,0.0,0.0,0.0,0.0,0.0,63.330666666666666,0.0,0.0,0.0,0.0,0.0,0.0,22.2
0.0,0.0,0.0,0.0,0.0,0.0,0.0,6.0,20.0,10.0,0.0,0.0,0.0,0.0,0.0,64.0,0.0,0.0,0.0,0.0,0.0,0.0,21.2
0.0,0.0,0.0,0.0,0.0,0.0,0.0,6.0,28.333333333333332,0.0,0.0,0.0,0.0,0.0,0.0,65.66666666666666,0.0,0.0,0.0,0.0,0.0,0.0,20.8
0.0,0.0,0.0,0.0,0.0,0.0,0.0,6.5,18.4,0.0,0.0,0.0,0.0,0.0,0.0,75.09999999999998,0.0,0.0,0.0,0.0,0.0,0.0,17.1
0.0,0.0,0.0,0.0,0.0,0.0,0.0,7.144,15.473333333333334,14.29,0.0,0.0,0.0,0.0,0.0,63.092666666666666,0.0,0.0,0.0,0.0,0.0,0.0,20.7
0.0,0.0,0.0,0.0,0.0,0.0,0.0,8.0,26.666666666666668,0.0,0.0,0.0,0.0,0.0,0.0,65.33333333333334,0.0,0.0,0.0,0.0,0.0,0.0,22.7
0.0,0.0,0.0,0.0,0.0,0.0,0.0,8.331999999999999,19.44666666666667,8.33,0.0,0.0,0.0,0.0,0.0,63.891333333333336,0.0,0.0,0.0,0.0,0.0,0.0,22.8
0.0,0.0,0.0,0.0,0.0,0.0,0.0,9.0,25.8,0.0,0.0,0.0,0.0,0.0,0.0,65.2,0.0,0.0,0.0,0.0,0.0,0.0,20.5
0.0,0.0,0.0,0.0,0.0,0.0,0.0,9.3,26.3,0.0,0.0,0.0,0.0,0.0,0.0,64.4,0.0,0.0,0.0,0.0,0.0,0.0,20.7
0.0,0.0,0.0,0.0,0.0,0.0,0.0,9.5,26.8,0.0,0.0,0.0,0.0,0.0,0.0,63.7,0.0,0.0,0.0,0.0,0.0,0.0,22.1
0.0,0.0,0.0,0.0,0.0,0.0,0.0,10.0,25.0,0.0,0.0,0.0,0.0,0.0,0.0,65.0,0.0,0.0,0.0,0.0,0.0,0.0,21.4
0.0,0.0,0.0,0.0,0.0,0.0,0.0,10.0,25.0,0.0,0.0,0.0,0.0,65.0,0.0,0.0,0.0,0.0,0.0,0.0,0.0,0.0,44.08
0.0,0.0,0.0,0.0,0.0,0.0,0.0,10.4,29.5,0.0,0.0,0.0,0.0,0.0,0.0,60.1,0.0,0.0,0.0,0.0,0.0,0.0,24.8
0.0,0.0,0.0,0.0,0.0,0.0,0.0,11.8,23.5,0.0,0.0,0.0,0.0,0.0,0.0,64.7,0.0,0.0,0.0,0.0,0.0,0.0,22.7
0.0,0.0,0.0,0.0,0.0,0.0,0.0,12.79,22.68,0.0,0.0,0.0,0.0,0.0,0.0,64.53,0.0,0.0,0.0,0.0,0.0,0.0,24.8
0.0,0.0,0.0,0.0,0.0,20.0,0.0,0.0,0.0,0.0,65.0,0.0,0.0,0.0,0.0,0.0,0.0,0.0,0.0,0.0,15.0,0.0,69.0
0.0,0.0,0.0,0.0,0.0,23.0,0.0,0.0,0.0,0.0,0.0,0.0,20.0,0.0,0.0,0.0,0.0,7.0,0.0,50.0,0.0,0.0,85.3
0.0,0.0,0.0,0.0,0.0,25.0,0.0,0.0,0.0,0.0,65.0,0.0,0.0,0.0,0.0,0.0,0.0,0.0,0.0,0.0,10.0,0.0,49.6
0.0,0.0,0.0,0.0,0.0,47.0,0.0,0.0,0.0,0.0,0.0,0.0,8.0,0.0,0.0,0.0,0.0,0.0,0.0,34.0,0.0,11.0,87.0
0.0,0.0,0.0,0.0,0.0,52.0,0.0,0.0,0.0,0.0,0.0,0.0,0.0,0.0,0.0,0.0,0.0,0.0,0.0,0.0,0.0,48.0,75.0
0.0,0.0,0.0,0.0,0.0,54.0,0.0,0.0,0.0,0.0,0.0,0.0,0.0,0.0,0.0,0.0,0.0,0.0,0.0,0.0,0.0,46.0,83.5
0.0,0.0,0.0,0.0,0.0,56.0,0.0,0.0,0.0,0.0,0.0,0.0,0.0,0.0,0.0,0.0,0.0,0.0,0.0,0.0,0.0,44.0,85.0
0.0,0.0,0.0,0.0,0.0,58.0,0.0,0.0,0.0,0.0,0.0,0.0,0.0,0.0,0.0,0.0,0.0,0.0,0.0,0.0,0.0,42.0,90.1
0.0,0.0,0.0,0.0,0.0,60.0,0.0,0.0,0.0,0.0,0.0,0.0,0.0,0.0,0.0,0.0,0.0,0.0,0.0,7.5,0.0,32.5,90.0
0.0,0.0,0.0,0.0,0.0,60.0,0.0,0.0,0.0,0.0,0.0,0.0,0.0,0.0,0.0,0.0,0.0,0.0,0.0,10.0,0.0,30.0,114.0
0.0,0.0,0.0,0.0,0.0,64.0,0.0,0.0,0.0,0.0,0.0,0.0,0.0,0.0,0.0,0.0,0.0,0.0,0.0,0.0,0.0,36.0,88.1
0.0,0.0,0.0,0.0,0.0,65.0,0.0,0.0,0.0,0.0,0.0,0.0,0.0,0.0,0.0,0.0,0.0,0.0,0.0,0.0,0.0,35.0,94.2
0.0,0.0,0.0,0.0,0.0,66.0,0.0,0.0,0.0,0.0,0.0,0.0,0.0,0.0,0.0,0.0,0.0,0.0,0.0,0.0,0.0,34.0,91.2
0.0,0.0,0.0,0.0,0.0,68.0,0.0,0.0,0.0,0.0,0.0,0.0,0.0,0.0,0.0,0.0,0.0,0.0,0.0,0.0,0.0,32.0,89.6
0.0,0.0,0.0,0.0,5.0,55.0,0.0,0.0,0.0,0.0,0.0,0.0,0.0,0.0,0.0,0.0,0.0,0.0,0.0,10.0,0.0,30.0,130.0
0.0,0.0,1.01,0.0,0.0,20.2,0.0,0.0,0.0,0.0,0.0,0.0,24.24,0.0,0.0,0.0,2.02,2.02,0.0,50.51,0.0,0.0,110.0
0.0,0.0,6.0,15.0,0.0,0.0,65.0,0.0,0.0,0.0,0.0,14.0,0.0,0.0,0.0,0.0,0.0,0.0,0.0,0.0,0.0,0.0,195.0
0.0,0.0,6.0,15.0,6.4,0.0,57.6,0.0,0.0,0.0,0.0,14.0,0.0,0.0,0.0,0.0,0.0,0.0,0.0,0.0,0.0,0.0,196.0
0.0,0.0,6.0,15.0,6.43,0.0,57.83,0.0,0.0,0.0,0.0,14.0,0.0,0.0,0.0,0.0,0.0,0.0,0.0,0.0,0.0,0.0,193.0
0.0,0.0,6.0,15.0,6.45,0.0,58.05,0.0,0.0,0.0,0.0,14.0,0.0,0.0,0.0,0.0,0.0,0.0,0.0,0.0,0.0,0.0,192.0
0.0,0.0,6.0,15.0,6.48,0.0,58.28,0.0,0.0,0.0,0.0,14.0,0.0,0.0,0.0,0.0,0.0,0.0,0.0,0.0,0.0,0.0,193.0
0.0,0.0,6.0,15.0,6.49,0.0,58.39,0.0,0.0,0.0,0.0,14.0,0.0,0.0,0.0,0.0,0.0,0.0,0.0,0.0,0.0,0.0,193.0
0.0,0.0,10.0,0.0,15.75,0.0,59.25,0.0,0.0,0.0,0.0,0.0,0.0,0.0,0.0,0.0,15.0,0.0,0.0,0.0,0.0,0.0,172.0
0.0,0.0,10.0,0.0,90.0,0.0,0.0,0.0,0.0,0.0,0.0,0.0,0.0,0.0,0.0,0.0,0.0,0.0,0.0,0.0,0.0,0.0,23.3
0.0,0.0,10.8,0.0,16.2,0.0,60.8,0.0,0.0,0.0,0.0,0.0,0.0,0.0,0.0,0.0,12.2,0.0,0.0,0.0,0.0,0.0,181.0
0.0,0.0,11.6,0.0,16.6,0.0,62.4,0.0,0.0,0.0,0.0,0.0,0.0,0.0,0.0,0.0,9.4,0.0,0.0,0.0,0.0,0.0,193.0
0.0,0.0,12.0,0.0,66.0,0.0,4.0,0.0,0.0,0.0,0.0,2.0,0.0,0.0,0.0,0.0,16.0,0.0,0.0,0.0,0.0,0.0,109.5
0.0,0.0,12.4,0.0,17.0,0.0,64.0,0.0,0.0,0.0,0.0,0.0,0.0,0.0,0.0,0.0,6.6,0.0,0.0,0.0,0.0,0.0,198.0
0.0,0.0,13.0,0.0,0.0,0.0,78.0,0.0,0.0,0.0,0.0,0.0,0.0,0.0,0.0,0.0,9.0,0.0,0.0,0.0,0.0,0.0,85.0
0.0,0.0,13.2,0.0,17.4,0.0,65.6,0.0,0.0,0.0,0.0,0.0,0.0,0.0,0.0,0.0,3.8,0.0,0.0,0.0,0.0,0.0,176.0
0.0,0.0,15.0,0.0,0.0,0.0,85.0,0.0,0.0,0.0,0.0,0.0,0.0,0.0,0.0,0.0,0.0,0.0,0.0,0.0,0.0,0.0,151.0
0.0,0.0,15.0,0.0,7.0,0.0,60.0,0.0,0.0,0.0,0.0,5.5,0.0,0.0,0.0,0.0,0.5,0.0,0.0,0.0,2.0,10.0,240.6
0.0,0.0,17.0,0.0,0.0,0.0,83.0,0.0,0.0,0.0,0.0,0.0,0.0,0.0,0.0,0.0,0.0,0.0,0.0,0.0,0.0,0.0,161.0
0.0,0.0,17.0,0.0,30.0,0.0,30.0,0.0,0.0,0.0,0.0,0.0,15.0,0.0,0.0,0.0,8.0,0.0,0.0,0.0,0.0,0.0,110.0
0.0,0.0,18.5,0.0,81.5,0.0,0.0,0.0,0.0,0.0,0.0,0.0,0.0,0.0,0.0,0.0,0.0,0.0,0.0,0.0,0.0,0.0,24.6
0.0,0.0,20.0,0.0,0.0,0.0,20.0,0.0,0.0,0.0,0.0,0.0,60.0,0.0,0.0,0.0,0.0,0.0,0.0,0.0,0.0,0.0,152.7
0.0,0.0,20.0,0.0,0.0,0.0,30.0,0.0,0.0,0.0,0.0,0.0,50.0,0.0,0.0,0.0,0.0,0.0,0.0,0.0,0.0,0.0,155.6
0.0,0.0,20.0,0.0,0.0,0.0,40.0,0.0,0.0,0.0,0.0,0.0,40.0,0.0,0.0,0.0,0.0,0.0,0.0,0.0,0.0,0.0,159.7
0.0,0.0,20.0,0.0,0.0,0.0,50.0,0.0,0.0,0.0,0.0,0.0,30.0,0.0,0.0,0.0,0.0,0.0,0.0,0.0,0.0,0.0,163.2
0.0,0.0,20.0,0.0,0.0,0.0,60.0,0.0,0.0,0.0,0.0,0.0,20.0,0.0,0.0,0.0,0.0,0.0,0.0,0.0,0.0,0.0,166.6
0.0,0.0,20.0,0.0,0.0,0.0,70.0,0.0,0.0,0.0,0.0,0.0,10.0,0.0,0.0,0.0,0.0,0.0,0.0,0.0,0.0,0.0,168.8
0.0,0.0,20.0,0.0,0.0,0.0,75.0,0.0,0.0,0.0,0.0,0.0,5.0,0.0,0.0,0.0,0.0,0.0,0.0,0.0,0.0,0.0,168.4
0.0,0.0,20.0,0.0,0.0,0.0,80.0,0.0,0.0,0.0,0.0,0.0,0.0,0.0,0.0,0.0,0.0,0.0,0.0,0.0,0.0,0.0,169.85
0.0,0.0,20.0,0.0,10.0,0.0,70.0,0.0,0.0,0.0,0.0,0.0,0.0,0.0,0.0,0.0,0.0,0.0,0.0,0.0,0.0,0.0,170.6
0.0,0.0,20.0,0.0,20.0,0.0,60.0,0.0,0.0,0.0,0.0,0.0,0.0,0.0,0.0,0.0,0.0,0.0,0.0,0.0,0.0,0.0,172.6
0.0,0.0,20.0,0.0,30.0,0.0,50.0,0.0,0.0,0.0,0.0,0.0,0.0,0.0,0.0,0.0,0.0,0.0,0.0,0.0,0.0,0.0,171.3
0.0,0.0,20.0,0.0,40.0,0.0,40.0,0.0,0.0,0.0,0.0,0.0,0.0,0.0,0.0,0.0,0.0,0.0,0.0,0.0,0.0,0.0,174.2
0.0,0.0,20.0,0.0,50.0,0.0,30.0,0.0,0.0,0.0,0.0,0.0,0.0,0.0,0.0,0.0,0.0,0.0,0.0,0.0,0.0,0.0,174.4
0.0,0.0,20.0,0.0,60.0,0.0,20.0,0.0,0.0,0.0,0.0,0.0,0.0,0.0,0.0,0.0,0.0,0.0,0.0,0.0,0.0,0.0,174.1
0.0,0.0,20.0,0.0,70.0,0.0,10.0,0.0,0.0,0.0,0.0,0.0,0.0,0.0,0.0,0.0,0.0,0.0,0.0,0.0,0.0,0.0,174.7
0.0,0.0,20.0,0.0,74.0,0.0,6.0,0.0,0.0,0.0,0.0,0.0,0.0,0.0,0.0,0.0,0.0,0.0,0.0,0.0,0.0,0.0,175.4
0.0,0.0,20.0,0.0,80.0,0.0,0.0,0.0,0.0,0.0,0.0,0.0,0.0,0.0,0.0,0.0,0.0,0.0,0.0,0.0,0.0,0.0,176.5
0.0,0.0,23.0,0.0,0.0,0.0,77.0,0.0,0.0,0.0,0.0,0.0,0.0,0.0,0.0,0.0,0.0,0.0,0.0,0.0,0.0,0.0,178.0
0.0,0.0,24.0,0.0,0.0,0.0,71.2,0.0,0.0,0.0,0.0,0.0,0.0,0.0,0.0,0.0,0.0,0.0,0.0,0.0,4.8,0.0,190.0
0.0,0.0,30.0,0.0,0.0,0.0,0.0,0.0,0.0,0.0,0.0,0.0,70.0,0.0,0.0,0.0,0.0,0.0,0.0,0.0,0.0,0.0,86.0
0.0,0.0,30.0,0.0,70.0,0.0,0.0,0.0,0.0,0.0,0.0,0.0,0.0,0.0,0.0,0.0,0.0,0.0,0.0,0.0,0.0,0.0,24.0
0.0,0.0,33.0,0.0,0.0,0.0,0.0,0.0,0.0,0.0,0.0,0.0,67.0,0.0,0.0,0.0,0.0,0.0,0.0,0.0,0.0,0.0,88.0
0.0,0.0,36.0,0.0,0.0,0.0,0.0,0.0,0.0,0.0,0.0,0.0,64.0,0.0,0.0,0.0,0.0,0.0,0.0,0.0,0.0,0.0,47.0
0.0,0.0,39.0,0.0,0.0,0.0,0.0,0.0,0.0,0.0,0.0,0.0,61.0,0.0,0.0,0.0,0.0,0.0,0.0,0.0,0.0,0.0,80.0
0.0,1.1,0.0,0.0,0.0,0.0,0.0,0.0,3.3,0.0,0.0,0.0,0.0,0.0,2.2,77.79999999999998,0.0,0.0,15.6,0.0,0.0,0.0,12.73
0.0,1.1,0.0,0.0,0.0,0.0,0.0,0.0,13.31,0.0,0.0,0.0,0.0,0.0,2.2,69.47,0.0,0.0,13.91,0.0,0.0,0.0,14.87
0.0,2.2,0.0,0.0,0.0,0.0,0.0,0.0,6.7,0.0,0.0,0.0,0.0,0.0,4.5,72.2,0.0,0.0,14.4,0.0,0.0,0.0,14.9
0.0,2.2,0.0,0.0,0.0,0.0,0.0,0.0,16.68,0.0,0.0,0.0,0.0,0.0,4.5,63.84,0.0,0.0,12.79,0.0,0.0,0.0,16.92
0.0,3.0,0.0,0.0,0.0,0.0,0.0,0.0,37.0,0.0,0.0,0.0,0.0,60.0,0.0,0.0,0.0,0.0,0.0,0.0,0.0,0.0,23.25
0.0,3.3,0.0,0.0,0.0,0.0,0.0,0.0,0.0,0.0,0.0,0.0,0.0,0.0,6.7,75.0,0.0,0.0,15.0,0.0,0.0,0.0,14.96
0.0,3.3,0.0,0.0,0.0,0.0,0.0,0.0,10.0,0.0,0.0,0.0,0.0,0.0,6.7,66.7,0.0,0.0,13.3,0.0,0.0,0.0,16.62
0.0,3.3,0.0,0.0,0.0,0.0,0.0,0.0,20.0,0.0,0.0,0.0,0.0,0.0,6.7,58.3,0.0,0.0,11.7,0.0,0.0,0.0,19.25
0.0,4.0,0.0,0.0,0.0,0.0,0.0,0.0,36.0,0.0,0.0,0.0,0.0,60.0,0.0,0.0,0.0,0.0,0.0,0.0,0.0,0.0,21.05
0.0,4.39,0.0,0.0,0.0,0.0,0.0,0.0,23.23,0.0,0.0,0.0,0.0,0.0,8.87,52.84,0.0,0.0,10.67,0.0,0.0,0.0,20.65
0.0,4.4,0.0,0.0,0.0,0.0,0.0,0.0,13.3,0.0,0.0,0.0,0.0,0.0,8.9,61.1,0.0,0.0,12.3,0.0,0.0,0.0,18.36
0.0,4.41,0.0,0.0,0.0,0.0,0.0,0.0,3.31,0.0,0.0,0.0,0.0,0.0,8.82,69.54,0.0,0.0,13.93,0.0,0.0,0.0,17.11
0.0,5.0,0.0,0.0,0.0,0.0,0.0,0.0,0.0,0.0,0.0,0.0,0.0,0.0,0.0,95.0,0.0,0.0,0.0,0.0,0.0,0.0,10.326666666666666
0.0,5.0,0.0,0.0,0.0,0.0,0.0,0.0,5.0,0.0,0.0,0.0,0.0,0.0,0.0,90.0,0.0,0.0,0.0,0.0,0.0,0.0,19.2
0.0,5.0,0.0,0.0,0.0,0.0,0.0,0.0,20.0,0.0,0.0,0.0,0.0,0.0,0.0,75.0,0.0,0.0,0.0,0.0,0.0,0.0,33.5
0.0,5.59,0.0,0.0,0.0,0.0,0.0,0.0,6.69,0.0,0.0,0.0,0.0,0.0,11.09,63.84,0.0,0.0,12.79,0.0,0.0,0.0,19.05
0.0,5.59,0.0,0.0,0.0,0.0,0.0,0.0,16.68,0.0,0.0,0.0,0.0,0.0,11.09,55.54,0.0,0.0,11.09,0.0,0.0,0.0,18.47
0.0,5.61,0.0,0.0,0.0,0.0,0.0,0.0,26.63,0.0,0.0,0.0,0.0,0.0,11.11,47.25,0.0,0.0,9.41,0.0,0.0,0.0,23.83
0.0,6.1,0.0,0.0,0.0,0.0,0.0,0.0,18.2,0.0,0.0,0.0,0.0,0.0,12.1,53.0,0.0,0.0,10.6,0.0,0.0,0.0,21.95
0.0,6.7,0.0,0.0,0.0,0.0,0.0,0.0,10.0,0.0,0.0,0.0,0.0,0.0,13.3,58.3,0.0,0.0,11.7,0.0,0.0,0.0,20.35
0.0,6.7,0.0,0.0,0.0,0.0,0.0,0.0,20.0,0.0,0.0,0.0,0.0,0.0,13.3,50.0,0.0,0.0,10.0,0.0,0.0,0.0,21.84
0.0,7.72,0.0,0.0,0.0,0.0,0.0,0.0,3.31,0.0,0.0,0.0,0.0,0.0,15.53,61.22,0.0,0.0,12.22,0.0,0.0,0.0,20.01
0.0,7.8,0.0,0.0,0.0,0.0,0.0,0.0,13.3,0.0,0.0,0.0,0.0,0.0,15.5,52.8,0.0,0.0,10.6,0.0,0.0,0.0,21.83
0.0,8.0,0.0,0.0,0.0,0.0,0.0,0.0,26.0,0.0,0.0,0.0,0.0,66.0,0.0,0.0,0.0,0.0,0.0,0.0,0.0,0.0,20.896666666666665
0.0,8.9,0.0,0.0,0.0,0.0,0.0,0.0,6.7,0.0,0.0,0.0,0.0,0.0,17.8,55.5,0.0,0.0,11.1,0.0,0.0,0.0,21.88
0.0,8.91,0.0,0.0,0.0,0.0,0.0,0.0,16.72,0.0,0.0,0.0,0.0,0.0,17.72,47.25,0.0,0.0,9.41,0.0,0.0,0.0,22.85
0.0,10.0,0.0,0.0,0.0,0.0,0.0,0.0,0.0,0.0,0.0,0.0,0.0,0.0,0.0,90.0,0.0,0.0,0.0,0.0,0.0,0.0,10.993333333333334
0.0,10.0,0.0,0.0,0.0,0.0,0.0,0.0,0.0,0.0,0.0,0.0,0.0,90.0,0.0,0.0,0.0,0.0,0.0,0.0,0.0,0.0,5.506
0.0,10.0,0.0,0.0,0.0,0.0,0.0,0.0,10.0,0.0,0.0,0.0,0.0,0.0,20.0,50.0,0.0,0.0,10.0,0.0,0.0,0.0,23.32
0.0,10.0,0.0,0.0,0.0,0.0,0.0,0.0,15.0,0.0,0.0,0.0,0.0,0.0,0.0,0.0,0.0,0.0,75.0,0.0,0.0,0.0,24.46
0.0,10.0,0.0,0.0,0.0,0.0,0.0,0.0,30.0,0.0,0.0,0.0,0.0,0.0,0.0,30.0,0.0,0.0,30.0,0.0,0.0,0.0,21.9
0.0,10.0,0.0,0.0,0.0,0.0,0.0,0.0,30.0,0.0,0.0,0.0,0.0,0.0,0.0,60.0,0.0,0.0,0.0,0.0,0.0,0.0,18.61
0.0,10.0,0.0,0.0,0.0,0.0,0.0,0.0,30.0,0.0,0.0,0.0,0.0,30.0,0.0,30.0,0.0,0.0,0.0,0.0,0.0,0.0,18.77
0.0,10.0,0.0,0.0,0.0,0.0,0.0,0.0,40.0,0.0,0.0,0.0,0.0,50.0,0.0,0.0,0.0,0.0,0.0,0.0,0.0,0.0,29.39
0.0,10.48,0.0,0.0,0.0,0.0,0.0,0.0,0.0,0.0,0.0,0.0,0.0,0.0,0.0,89.51999999999998,0.0,0.0,0.0,0.0,0.0,0.0,11.0
0.0,12.0,0.0,0.0,0.0,0.0,0.0,0.0,33.0,0.0,0.0,0.0,0.0,0.0,0.0,55.0,0.0,0.0,0.0,0.0,0.0,0.0,26.09
0.0,14.5,0.0,0.0,0.0,0.0,0.0,0.0,4.5,0.0,0.0,0.0,0.0,0.0,0.0,81.0,0.0,0.0,0.0,0.0,0.0,0.0,12.0
0.0,15.0,0.0,0.0,0.0,0.0,0.0,0.0,15.0,0.0,0.0,0.0,0.0,0.0,0.0,70.0,0.0,0.0,0.0,0.0,0.0,0.0,32.2
0.0,15.0,0.0,0.0,0.0,0.0,0.0,0.0,30.0,0.0,0.0,0.0,0.0,0.0,0.0,55.0,0.0,0.0,0.0,0.0,0.0,0.0,22.0
0.0,16.0,0.0,0.0,0.0,0.0,0.0,0.0,20.0,0.0,0.0,0.0,0.0,64.0,0.0,0.0,0.0,0.0,0.0,0.0,0.0,0.0,19.296666666666667
0.0,18.2,0.0,0.0,0.0,0.0,0.0,0.0,18.2,0.0,0.0,0.0,0.0,63.6,0.0,0.0,0.0,0.0,0.0,0.0,0.0,0.0,56.1
0.0,20.0,0.0,0.0,0.0,0.0,0.0,0.0,0.0,0.0,0.0,0.0,0.0,80.0,0.0,0.0,0.0,0.0,0.0,0.0,0.0,0.0,9.615
0.0,20.0,0.0,0.0,0.0,0.0,0.0,0.0,15.0,0.0,0.0,0.0,0.0,0.0,0.0,65.0,0.0,0.0,0.0,0.0,0.0,0.0,34.8
0.0,20.0,0.0,0.0,0.0,0.0,0.0,0.0,20.0,0.0,0.0,0.0,0.0,60.0,0.0,0.0,0.0,0.0,0.0,0.0,0.0,0.0,53.9
0.0,20.0,0.0,0.0,0.0,0.0,0.0,0.0,22.0,0.0,0.0,0.0,0.0,0.0,0.0,58.0,0.0,0.0,0.0,0.0,0.0,0.0,17.95
0.0,20.0,0.0,0.0,0.0,0.0,0.0,0.0,25.0,0.0,0.0,0.0,0.0,0.0,0.0,25.0,0.0,0.0,30.0,0.0,0.0,0.0,21.07
0.0,20.0,0.0,0.0,0.0,0.0,0.0,0.0,33.0,0.0,0.0,0.0,0.0,0.0,0.0,47.0,0.0,0.0,0.0,0.0,0.0,0.0,31.12
0.0,22.0,0.0,0.0,0.0,0.0,0.0,0.0,10.0,0.0,0.0,0.0,0.0,0.0,0.0,68.0,0.0,0.0,0.0,0.0,0.0,0.0,16.0
0.0,22.0,0.0,0.0,0.0,0.0,0.0,0.0,11.0,0.0,0.0,0.0,0.0,0.0,0.0,67.0,0.0,0.0,0.0,0.0,0.0,0.0,22.53
0.0,22.5,0.0,0.0,0.0,0.0,0.0,0.0,22.5,0.0,0.0,0.0,0.0,55.0,0.0,0.0,0.0,0.0,0.0,0.0,0.0,0.0,52.1
0.0,23.0,0.0,0.0,0.0,0.0,0.0,0.0,18.0,0.0,0.0,0.0,0.0,0.0,0.0,59.0,0.0,0.0,0.0,0.0,0.0,0.0,23.24
0.0,23.5,0.0,0.0,0.0,0.0,0.0,0.0,13.5,0.0,0.0,0.0,0.0,0.0,0.0,63.0,0.0,0.0,0.0,0.0,0.0,0.0,16.2
0.0,24.0,0.0,0.0,0.0,0.0,0.0,0.0,11.5,0.0,0.0,0.0,0.0,0.0,0.0,64.5,0.0,0.0,0.0,0.0,0.0,0.0,21.97
0.0,24.0,0.0,0.0,0.0,0.0,0.0,0.0,13.0,0.0,0.0,0.0,0.0,63.0,0.0,0.0,0.0,0.0,0.0,0.0,0.0,0.0,18.183333333333334
0.0,24.0,0.0,0.0,0.0,0.0,0.0,0.0,22.0,0.0,0.0,0.0,0.0,0.0,0.0,54.0,0.0,0.0,0.0,0.0,0.0,0.0,23.61
0.0,24.0,0.0,0.0,0.0,0.0,0.0,0.0,24.0,0.0,0.0,0.0,0.0,0.0,0.0,52.0,0.0,0.0,0.0,0.0,0.0,0.0,24.81
0.0,25.0,0.0,0.0,0.0,0.0,0.0,0.0,12.5,0.0,0.0,0.0,0.0,0.0,0.0,62.5,0.0,0.0,0.0,0.0,0.0,0.0,23.26
0.0,25.0,0.0,0.0,0.0,0.0,0.0,0.0,15.0,0.0,0.0,0.0,0.0,0.0,0.0,60.0,0.0,0.0,0.0,0.0,0.0,0.0,22.75
0.0,25.0,0.0,0.0,0.0,0.0,0.0,0.0,20.0,0.0,0.0,0.0,0.0,0.0,0.0,25.0,0.0,0.0,30.0,0.0,0.0,0.0,20.7
0.0,25.0,0.0,0.0,0.0,0.0,0.0,0.0,25.0,0.0,0.0,0.0,0.0,0.0,0.0,50.0,0.0,0.0,0.0,0.0,0.0,0.0,43.8
0.0,25.0,0.0,0.0,0.0,0.0,0.0,0.0,25.0,0.0,0.0,0.0,0.0,50.0,0.0,0.0,0.0,0.0,0.0,0.0,0.0,0.0,59.2
0.0,25.0,0.0,0.0,0.0,0.0,0.0,0.0,35.0,0.0,0.0,0.0,0.0,0.0,0.0,40.0,0.0,0.0,0.0,0.0,0.0,0.0,54.6
0.0,27.5,0.0,0.0,0.0,0.0,0.0,0.0,27.5,0.0,0.0,0.0,0.0,45.0,0.0,0.0,0.0,0.0,0.0,0.0,0.0,0.0,54.2
0.0,28.0,0.0,0.0,0.0,0.0,0.0,0.0,18.0,0.0,0.0,0.0,0.0,0.0,0.0,54.0,0.0,0.0,0.0,0.0,0.0,0.0,17.0
0.0,28.57,0.0,0.0,0.0,0.0,0.0,0.0,0.0,0.0,0.0,0.0,0.0,0.0,0.0,71.43000000000002,0.0,0.0,0.0,0.0,0.0,0.0,15.29
0.0,29.0,0.0,0.0,0.0,0.0,0.0,0.0,10.0,0.0,0.0,0.0,0.0,0.0,0.0,0.0,12.0,0.0,49.0,0.0,0.0,0.0,23.8
0.0,30.0,0.0,0.0,0.0,0.0,0.0,0.0,0.0,0.0,0.0,0.0,0.0,0.0,0.0,50.0,0.0,0.0,20.0,0.0,0.0,0.0,18.05
0.0,30.0,0.0,0.0,0.0,0.0,0.0,0.0,0.0,0.0,0.0,0.0,0.0,0.0,0.0,70.0,0.0,0.0,0.0,0.0,0.0,0.0,14.986666666666666
0.0,30.0,0.0,0.0,0.0,0.0,0.0,0.0,5.0,0.0,0.0,0.0,0.0,0.0,0.0,65.0,0.0,0.0,0.0,0.0,0.0,0.0,22.9
0.0,30.0,0.0,0.0,0.0,0.0,0.0,0.0,10.0,0.0,0.0,0.0,0.0,0.0,0.0,0.0,12.0,0.0,48.0,0.0,0.0,0.0,21.8
0.0,30.0,0.0,0.0,0.0,0.0,0.0,0.0,20.0,0.0,0.0,0.0,0.0,0.0,0.0,50.0,0.0,0.0,0.0,0.0,0.0,0.0,17.6
0.0,30.0,0.0,0.0,0.0,0.0,0.0,0.0,30.0,0.0,0.0,0.0,0.0,40.0,0.0,0.0,0.0,0.0,0.0,0.0,0.0,0.0,56.6
0.0,31.82,0.0,0.0,0.0,0.0,0.0,0.0,13.64,0.0,0.0,0.0,0.0,0.0,0.0,54.54,0.0,0.0,0.0,0.0,0.0,0.0,36.7
0.0,32.0,0.0,0.0,0.0,0.0,0.0,0.0,0.0,0.0,0.0,0.0,0.0,0.0,0.0,0.0,20.0,0.0,48.0,0.0,0.0,0.0,20.6
0.0,32.0,0.0,0.0,0.0,0.0,0.0,0.0,0.0,0.0,0.0,0.0,0.0,0.0,0.0,65.0,0.0,3.0,0.0,0.0,0.0,0.0,18.9
0.0,32.0,0.0,0.0,0.0,0.0,0.0,0.0,7.0,0.0,0.0,0.0,0.0,61.0,0.0,0.0,0.0,0.0,0.0,0.0,0.0,0.0,17.009999999999998
0.0,32.5,0.0,0.0,0.0,0.0,0.0,0.0,22.5,0.0,0.0,0.0,0.0,0.0,0.0,45.0,0.0,0.0,0.0,0.0,0.0,0.0,17.0
0.0,33.0,0.0,0.0,0.0,0.0,0.0,0.0,0.0,0.0,0.0,0.0,0.0,0.0,0.0,65.0,0.0,2.0,0.0,0.0,0.0,0.0,17.1
0.0,33.33,0.0,0.0,0.0,0.0,0.0,0.0,33.33,0.0,0.0,0.0,0.0,0.0,0.0,0.0,0.0,0.0,33.33,0.0,0.0,0.0,19.28
0.0,33.33,0.0,0.0,0.0,0.0,0.0,0.0,33.33,0.0,0.0,0.0,0.0,0.0,0.0,16.67,0.0,0.0,16.67,0.0,0.0,0.0,30.01
0.0,34.0,0.0,0.0,0.0,0.0,0.0,0.0,0.0,0.0,0.0,0.0,0.0,0.0,0.0,65.0,0.0,1.0,0.0,0.0,0.0,0.0,16.8
0.0,34.0,0.0,0.0,0.0,0.0,0.0,0.0,15.0,0.0,0.0,0.0,0.0,0.0,0.0,51.0,0.0,0.0,0.0,0.0,0.0,0.0,21.89
0.0,35.0,0.0,0.0,0.0,0.0,0.0,0.0,0.0,0.0,0.0,0.0,0.0,10.0,0.0,35.0,0.0,0.0,20.0,0.0,0.0,0.0,17.25
0.0,35.0,0.0,0.0,0.0,0.0,0.0,0.0,5.0,0.0,0.0,0.0,0.0,0.0,0.0,60.0,0.0,0.0,0.0,0.0,0.0,0.0,32.1
0.0,35.0,0.0,0.0,0.0,0.0,0.0,0.0,12.0,0.0,0.0,0.0,0.0,0.0,0.0,0.0,14.0,0.0,39.0,0.0,0.0,0.0,24.3
0.0,36.4,0.0,0.0,0.0,0.0,0.0,0.0,0.0,0.0,0.0,0.0,0.0,0.0,0.0,63.6,0.0,0.0,0.0,0.0,0.0,0.0,17.436666666666664
0.0,37.0,0.0,0.0,0.0,0.0,0.0,0.0,0.0,0.0,0.0,0.0,0.0,0.0,0.0,60.0,0.0,3.0,0.0,0.0,0.0,0.0,17.9
0.0,37.0,0.0,0.0,0.0,0.0,0.0,0.0,27.0,0.0,0.0,0.0,0.0,0.0,0.0,36.0,0.0,0.0,0.0,0.0,0.0,0.0,25.0
0.0,38.0,0.0,0.0,0.0,0.0,0.0,0.0,0.0,0.0,0.0,0.0,0.0,0.0,0.0,60.0,0.0,2.0,0.0,0.0,0.0,0.0,17.6
0.0,38.0,0.0,0.0,0.0,0.0,0.0,0.0,0.0,0.0,0.0,0.0,0.0,0.0,0.0,62.0,0.0,0.0,0.0,0.0,0.0,0.0,17.7
0.0,38.0,0.0,0.0,0.0,0.0,0.0,0.0,0.0,0.0,0.0,0.0,0.0,0.0,2.0,30.0,0.0,0.0,30.0,0.0,0.0,0.0,18.0
0.0,38.0,0.0,0.0,0.0,0.0,0.0,0.0,5.0,0.0,0.0,0.0,0.0,0.0,0.0,57.0,0.0,0.0,0.0,0.0,0.0,0.0,22.02
0.0,38.7,0.0,0.0,0.0,0.0,0.0,0.0,0.0,0.0,0.0,0.0,0.0,0.0,0.0,61.3,0.0,0.0,0.0,0.0,0.0,0.0,17.25
0.0,39.0,0.0,0.0,0.0,0.0,0.0,0.0,0.0,0.0,0.0,0.0,0.0,0.0,0.0,58.0,0.0,3.0,0.0,0.0,0.0,0.0,20.0
0.0,39.0,0.0,0.0,0.0,0.0,0.0,0.0,0.0,0.0,0.0,0.0,0.0,0.0,0.0,60.0,0.0,1.0,0.0,0.0,0.0,0.0,18.6
0.0,40.0,0.0,0.0,0.0,0.0,0.0,0.0,0.0,0.0,0.0,0.0,0.0,0.0,0.0,0.0,0.0,0.0,60.0,0.0,0.0,0.0,72.2
0.0,40.0,0.0,0.0,0.0,0.0,0.0,0.0,0.0,0.0,0.0,0.0,0.0,0.0,0.0,56.0,0.0,4.0,0.0,0.0,0.0,0.0,17.6
0.0,40.0,0.0,0.0,0.0,0.0,0.0,0.0,0.0,0.0,0.0,0.0,0.0,0.0,0.0,58.0,0.0,2.0,0.0,0.0,0.0,0.0,17.4
0.0,40.0,0.0,0.0,0.0,0.0,0.0,0.0,0.0,0.0,0.0,0.0,0.0,0.0,0.0,59.0,0.0,1.0,0.0,0.0,0.0,0.0,17.8
0.0,40.0,0.0,0.0,0.0,0.0,0.0,0.0,0.0,0.0,0.0,0.0,0.0,0.0,0.0,60.0,0.0,0.0,0.0,0.0,0.0,0.0,17.593333333333334
0.0,40.0,0.0,0.0,0.0,0.0,0.0,0.0,0.0,0.0,0.0,0.0,0.0,60.0,0.0,0.0,0.0,0.0,0.0,0.0,0.0,0.0,16.15642857142857
0.0,40.0,0.0,0.0,0.0,0.0,0.0,0.0,30.0,0.0,0.0,0.0,0.0,0.0,0.0,30.0,0.0,0.0,0.0,0.0,0.0,0.0,26.5
0.0,40.0,0.0,0.0,0.0,0.0,0.0,0.0,35.0,0.0,0.0,0.0,0.0,25.0,0.0,0.0,0.0,0.0,0.0,0.0,0.0,0.0,41.95
0.0,41.0,0.0,0.0,0.0,0.0,0.0,0.0,0.0,0.0,0.0,0.0,0.0,0.0,0.0,58.0,0.0,1.0,0.0,0.0,0.0,0.0,17.2
0.0,42.0,0.0,0.0,0.0,0.0,0.0,0.0,0.0,0.0,0.0,0.0,0.0,0.0,0.0,55.0,0.0,3.0,0.0,0.0,0.0,0.0,16.0
0.0,43.0,0.0,0.0,0.0,0.0,0.0,0.0,0.0,0.0,0.0,0.0,0.0,0.0,0.0,55.0,0.0,2.0,0.0,0.0,0.0,0.0,16.2
0.0,44.0,0.0,0.0,0.0,0.0,0.0,0.0,0.0,0.0,0.0,0.0,0.0,0.0,0.0,55.0,0.0,1.0,0.0,0.0,0.0,0.0,16.1
0.0,45.0,0.0,0.0,0.0,0.0,0.0,0.0,0.0,0.0,0.0,0.0,0.0,0.0,0.0,0.0,0.0,0.0,55.0,0.0,0.0,0.0,77.8
0.0,45.0,0.0,0.0,0.0,0.0,0.0,0.0,0.0,0.0,0.0,0.0,0.0,0.0,0.0,52.0,0.0,3.0,0.0,0.0,0.0,0.0,14.7
0.0,45.0,0.0,0.0,0.0,0.0,0.0,0.0,0.0,0.0,0.0,0.0,0.0,0.0,0.0,53.0,0.0,2.0,0.0,0.0,0.0,0.0,15.1
0.0,45.0,0.0,0.0,0.0,0.0,0.0,0.0,0.0,0.0,0.0,0.0,0.0,0.0,0.0,54.0,0.0,1.0,0.0,0.0,0.0,0.0,15.6
0.0,45.0,0.0,0.0,0.0,0.0,0.0,0.0,5.0,0.0,0.0,0.0,0.0,0.0,0.0,50.0,0.0,0.0,0.0,0.0,0.0,0.0,28.2
0.0,50.0,0.0,0.0,0.0,0.0,0.0,0.0,0.0,0.0,0.0,0.0,0.0,0.0,0.0,47.0,0.0,3.0,0.0,0.0,0.0,0.0,13.6
0.0,50.0,0.0,0.0,0.0,0.0,0.0,0.0,0.0,0.0,0.0,0.0,0.0,0.0,0.0,48.0,0.0,2.0,0.0,0.0,0.0,0.0,13.3
0.0,50.0,0.0,0.0,0.0,0.0,0.0,0.0,0.0,0.0,0.0,0.0,0.0,0.0,0.0,49.0,0.0,1.0,0.0,0.0,0.0,0.0,13.1
0.0,50.0,0.0,0.0,0.0,0.0,0.0,0.0,0.0,0.0,0.0,0.0,0.0,20.0,0.0,20.0,0.0,0.0,10.0,0.0,0.0,0.0,10.35
0.0,50.0,0.0,0.0,0.0,0.0,0.0,50.0,0.0,0.0,0.0,0.0,0.0,0.0,0.0,0.0,0.0,0.0,0.0,0.0,0.0,0.0,85.0
0.0,55.0,0.0,0.0,0.0,0.0,0.0,0.0,0.0,0.0,0.0,0.0,0.0,0.0,0.0,0.0,0.0,0.0,45.0,0.0,0.0,0.0,76.2
0.0,65.0,0.0,0.0,0.0,0.0,0.0,0.0,0.0,0.0,0.0,0.0,0.0,0.0,0.0,0.0,0.0,0.0,35.0,0.0,0.0,0.0,70.3
1.0,0.0,15.0,0.0,6.0,0.0,61.0,0.0,0.0,0.0,0.0,7.0,0.0,0.0,0.0,0.0,0.0,0.0,0.0,0.0,2.0,8.0,222.0
4.0,0.0,0.0,0.0,0.0,48.0,0.0,0.0,0.0,0.0,0.0,0.0,0.0,0.0,0.0,0.0,0.0,0.0,0.0,0.0,0.0,48.0,88.7
5.0,0.0,0.0,0.0,0.0,47.5,0.0,0.0,0.0,0.0,0.0,0.0,0.0,0.0,0.0,0.0,0.0,0.0,0.0,0.0,0.0,47.5,88.7
6.0,0.0,0.0,0.0,0.0,47.0,0.0,0.0,0.0,0.0,0.0,0.0,0.0,0.0,0.0,0.0,0.0,0.0,0.0,0.0,0.0,47.0,92.4
7.0,0.0,0.0,0.0,0.0,46.0,0.0,0.0,0.0,0.0,0.0,0.0,0.0,0.0,0.0,0.0,0.0,0.0,0.0,0.0,0.0,46.0,90.6
7.0,0.0,0.0,0.0,0.0,46.0,0.0,0.0,0.0,0.0,0.0,0.0,0.0,0.0,0.0,0.0,0.0,0.0,0.0,0.0,3.0,44.0,87.7
7.9,0.0,0.0,0.0,0.0,15.8,0.0,0.0,0.0,0.0,0.0,0.0,12.8,0.0,0.0,0.0,0.0,2.5,0.0,0.0,0.0,61.0,81.47
7.9,0.0,0.0,0.0,0.0,16.3,0.0,0.0,0.0,0.0,0.0,0.0,12.8,0.0,0.0,0.0,0.0,2.0,0.0,0.0,0.0,61.0,81.92
7.9,0.0,0.0,0.0,0.0,16.8,0.0,0.0,0.0,0.0,0.0,0.0,12.8,0.0,0.0,0.0,0.0,1.5,0.0,0.0,0.0,61.0,77.25
7.9,0.0,0.0,0.0,0.0,17.3,0.0,0.0,0.0,0.0,0.0,0.0,12.8,0.0,0.0,0.0,0.0,1.0,0.0,0.0,0.0,61.0,77.44
7.9,0.0,0.0,0.0,0.0,17.8,0.0,0.0,0.0,0.0,0.0,0.0,12.8,0.0,0.0,0.0,0.0,0.5,0.0,0.0,0.0,61.0,78.81
7.9,0.0,0.0,0.0,0.0,18.3,0.0,0.0,0.0,0.0,0.0,0.0,12.8,0.0,0.0,0.0,0.0,0.0,0.0,0.0,0.0,61.0,79.11
8.0,0.0,0.0,0.0,0.0,18.0,0.0,0.0,0.0,0.0,0.0,0.0,9.0,0.0,0.0,0.0,0.0,0.0,0.0,0.0,0.0,65.0,99.8
8.0,0.0,0.0,0.0,0.0,46.0,0.0,0.0,0.0,0.0,0.0,0.0,0.0,0.0,0.0,0.0,0.0,0.0,0.0,0.0,0.0,46.0,93.7
9.8,0.0,0.0,0.0,0.0,29.4,0.0,0.0,0.0,0.0,0.0,0.0,4.9,0.0,0.0,0.0,0.0,0.0,0.0,0.0,2.0,53.9,81.0
9.9,0.0,0.0,0.0,0.0,29.7,0.0,0.0,0.0,0.0,0.0,0.0,4.95,0.0,0.0,0.0,0.0,0.0,0.0,0.0,1.0,54.45,83.0
9.95,0.0,0.0,0.0,0.0,29.85,0.0,0.0,0.0,0.0,0.0,0.0,4.97,0.0,0.0,0.0,0.0,0.0,0.0,0.0,0.5,54.73,85.0
10.0,0.0,0.0,0.0,0.0,0.0,0.0,0.0,0.0,0.0,0.0,0.0,45.0,0.0,0.0,0.0,0.0,0.0,0.0,20.0,0.0,25.0,114.0
10.0,0.0,0.0,0.0,0.0,5.0,0.0,0.0,0.0,0.0,0.0,0.0,40.0,0.0,0.0,0.0,0.0,0.0,0.0,17.0,0.0,28.0,133.9
10.0,0.0,0.0,0.0,0.0,15.0,0.0,0.0,0.0,0.0,0.0,0.0,10.0,0.0,0.0,0.0,0.0,0.0,0.0,0.0,0.0,65.0,83.0
10.0,0.0,0.0,0.0,0.0,15.75,0.0,0.0,0.0,0.0,0.0,0.0,10.12,0.0,0.0,0.0,0.0,0.0,0.0,0.0,0.0,64.13,78.4
10.0,0.0,0.0,0.0,0.0,17.9,0.0,0.0,0.0,0.0,0.0,0.0,14.6,0.0,0.0,0.0,0.0,0.0,0.0,5.0,0.0,52.5,87.16666666666667
10.0,0.0,0.0,0.0,0.0,18.0,0.0,0.0,0.0,0.0,0.0,0.0,10.12,0.0,0.0,0.0,0.0,0.0,0.0,0.0,0.0,61.88,80.1
10.0,0.0,0.0,0.0,0.0,20.0,0.0,0.0,0.0,0.0,0.0,0.0,8.0,0.0,0.0,0.0,0.0,0.0,0.0,5.0,0.0,57.0,82.0
10.0,0.0,0.0,0.0,0.0,20.0,0.0,0.0,0.0,0.0,0.0,0.0,12.0,0.0,0.0,0.0,0.0,0.0,0.0,5.0,0.0,53.0,87.6
10.0,0.0,0.0,0.0,0.0,25.0,0.0,0.0,0.0,0.0,0.0,0.0,10.0,0.0,0.0,0.0,0.0,0.0,0.0,0.0,0.0,55.0,81.0
10.0,0.0,0.0,0.0,0.0,30.0,0.0,0.0,0.0,0.0,0.0,0.0,5.0,0.0,0.0,0.0,0.0,0.0,0.0,0.0,0.0,55.0,87.225
10.0,0.0,0.0,0.0,0.0,30.0,0.0,0.0,0.0,0.0,0.0,0.0,10.0,0.0,0.0,0.0,0.0,0.0,0.0,0.0,0.0,50.0,93.5
10.0,0.0,0.0,0.0,0.0,35.0,0.0,0.0,0.0,0.0,0.0,0.0,0.0,0.0,0.0,0.0,0.0,0.0,0.0,0.0,0.0,55.0,83.0
10.0,0.0,0.0,0.0,0.0,40.0,0.0,0.0,0.0,0.0,0.0,0.0,0.0,0.0,0.0,0.0,0.0,0.0,0.0,0.0,0.0,50.0,86.0
10.04,0.0,0.0,0.0,0.0,14.97,0.0,0.0,0.0,0.0,0.0,0.0,10.02,0.0,0.0,0.0,0.0,0.0,0.0,0.0,0.0,64.97,75.0
12.0,0.0,0.0,0.0,0.0,19.36,0.0,0.0,0.0,0.0,0.0,0.0,11.44,0.0,0.0,0.0,0.0,0.0,0.0,5.28,0.0,51.92,33.4
12.0,0.0,0.0,0.0,0.0,19.37,0.0,0.0,0.0,0.0,0.0,0.0,11.44,0.0,0.0,0.0,0.0,0.0,0.0,5.24,0.0,51.95,91.1
14.0,0.0,0.0,0.0,0.0,19.0,0.0,0.0,0.0,0.0,0.0,0.0,10.0,0.0,0.0,0.0,0.0,0.0,0.0,0.0,4.0,53.0,86.0
14.3,0.0,0.0,0.0,0.0,18.85,0.0,0.0,0.0,0.0,0.0,0.0,11.14,0.0,0.0,0.0,0.0,0.0,0.0,5.14,0.0,50.56,92.55000000000001
14.4,0.0,0.0,0.0,0.0,19.2,0.0,0.0,0.0,0.0,0.0,0.0,9.6,0.0,0.0,0.0,0.0,0.0,0.0,0.0,4.0,52.8,85.9
14.7,0.0,0.0,0.0,0.0,19.6,0.0,0.0,0.0,0.0,0.0,0.0,9.8,0.0,0.0,0.0,0.0,0.0,0.0,0.0,2.0,53.9,92.0
15.0,0.0,0.0,0.0,0.0,19.0,0.0,0.0,0.0,0.0,0.0,0.0,10.0,0.0,0.0,0.0,0.0,0.0,0.0,0.0,2.0,54.0,92.1
15.0,0.0,0.0,0.0,28.0,0.0,0.0,0.0,0.0,0.0,0.0,0.0,0.0,0.0,0.0,0.0,0.0,0.0,0.0,2.0,0.0,55.0,92.3
19.0,0.0,0.0,0.0,19.0,7.0,0.0,0.0,0.0,0.0,0.0,0.0,0.0,0.0,0.0,0.0,0.0,0.0,0.0,0.0,0.0,55.0,101.7
25.09,0.0,0.0,0.0,0.0,18.44,0.0,0.0,0.0,0.0,0.0,0.0,15.08,0.0,0.0,0.0,0.0,0.0,0.0,0.0,0.0,41.39,75.0
87.0,0.0,0.0,0.0,0.0,0.0,0.0,0.0,0.0,0.0,0.0,0.0,5.0,0.0,0.0,0.0,0.0,0.0,0.0,0.0,8.0,0.0,71.2
89.0,0.0,0.0,0.0,0.0,0.0,0.0,0.0,0.0,0.0,0.0,0.0,4.0,0.0,0.0,0.0,0.0,0.0,0.0,0.0,7.0,0.0,68.3
89.0,0.0,0.0,0.0,0.0,0.0,0.0,0.0,0.0,0.0,0.0,0.0,5.0,0.0,0.0,0.0,0.0,0.0,0.0,0.0,6.0,0.0,66.8
89.0,0.0,0.0,0.0,0.0,0.0,0.0,0.0,0.0,0.0,0.0,0.0,6.0,0.0,0.0,0.0,0.0,0.0,0.0,0.0,5.0,0.0,67.8
90.0,0.0,0.0,0.0,0.0,0.0,0.0,0.0,0.0,0.0,0.0,0.0,4.0,0.0,0.0,0.0,0.0,0.0,0.0,0.0,6.0,0.0,64.2
100.0,0.0,0.0,0.0,0.0,0.0,0.0,0.0,0.0,0.0,0.0,0.0,0.0,0.0,0.0,0.0,0.0,0.0,0.0,0.0,0.0,0.0,71.0
