Repository: M3RG-IITD/chgs-ai

File: data/annealing.csv
As,Ge,S,Se,annealing
0.0,0.0,0.0,100.0,306.0
0.0,10.0,0.0,90.0,356.0
0.0,12.0,0.0,88.0,368.0
0.0,15.0,0.0,85.0,396.0
0.0,16.0,0.0,84.0,433.0
0.0,20.0,0.0,80.0,410.0
0.0,22.5,0.0,77.5,445.0
0.0,25.0,0.0,75.0,487.0
0.0,30.0,70.0,0.0,658.0
0.0,32.0,68.0,0.0,729.0
0.0,33.0,0.0,67.0,553.0
0.0,33.0,67.0,0.0,737.0
0.0,33.33,66.67,0.0,726.0
0.0,38.0,62.0,0.0,646.0
0.0,40.0,0.0,60.0,808.0
0.0,40.0,60.0,0.0,631.0
0.0,42.0,58.0,0.0,618.0
0.0,43.0,0.0,57.0,573.0
0.0,44.0,56.0,0.0,608.0
0.0,81.0,0.0,19.0,573.0
0.0,87.0,0.0,13.0,573.0
12.0,33.0,0.0,55.0,649.0
12.5,0.0,87.5,0.0,318.5
15.0,0.0,85.0,0.0,326.0
15.0,20.0,0.0,65.0,525.0
15.0,30.0,0.0,55.0,630.0
15.0,35.0,0.0,50.0,645.0
17.5,0.0,82.5,0.0,337.5
20.0,0.0,0.0,80.0,355.0
20.0,0.0,80.0,0.0,351.5
20.0,15.0,0.0,65.0,485.0
20.0,20.0,0.0,60.0,524.0
20.0,30.0,0.0,50.0,544.0
20.0,40.0,0.0,40.0,649.0
25.0,0.0,75.0,0.0,379.4
25.0,10.0,0.0,65.0,449.0
27.0,0.0,73.0,0.0,386.7
28.6,0.0,71.40000000000002,0.0,391.6
30.0,0.0,70.0,0.0,396.4
30.0,20.0,0.0,50.0,541.0
30.0,30.0,0.0,40.0,641.0
30.0,40.0,0.0,30.0,671.0
32.5,0.0,67.5,0.0,403.5
35.0,0.0,65.0,0.0,418.8
36.7,0.0,63.3,0.0,423.4
37.6,0.0,62.4,0.0,432.2
39.0,0.0,61.0,0.0,441.3
40.0,0.0,0.0,60.0,440.0
40.0,0.0,60.0,0.0,445.0
40.0,10.0,0.0,50.0,490.0
40.0,20.0,0.0,40.0,578.0
40.0,30.0,0.0,30.0,656.0
40.6,0.0,59.4,0.0,446.1
41.1,0.0,58.9,0.0,444.2
41.6,0.0,58.4,0.0,445.0
42.1,0.0,57.9,0.0,440.4
42.7,0.0,57.3,0.0,433.5
50.0,0.0,0.0,50.0,431.0
50.0,10.0,0.0,40.0,517.0

File: data/Density.csv (part 2 of 32)
Al,As,B,Ba,Be,Bi,Ca,Cd,Co,Cr,Cu,Er,Fe,Ga,Gd,Ge,Hg,Ho,In,K,La,Li,Mg,Mn,Na,Nb,Nd,Ni,P,Pb,Pr,S,Sb,Se,Si,Sn,Sr,Te,Ti,Tl,W,Y,Zn,Zr,Density
0.0,0.0,0.0,0.0,0.0,0.0,0.0,0.0,0.0,0.0,0.0,0.0,0.0,0.0,0.0,0.0,0.0,0.0,0.0,0.0,0.0,0.0,0.0,0.0,0.0,0.0,0.0,0.0,9.09,0.0,0.0,0.0,0.0,90.91,0.0,0.0,0.0,0.0,0.0,0.0,0.0,0.0,0.0,0.0,4.165
0.0,0.0,0.0,0.0,0.0,0.0,0.0,0.0,0.0,0.0,0.0,0.0,0.0,0.0,0.0,0.0,0.0,0.0,0.0,0.0,0.0,0.0,0.0,0.0,0.0,0.0,0.0,0.0,9.1,0.0,0.0,0.0,0.0,90.9,0.0,0.0,0.0,0.0,0.0,0.0,0.0,0.0,0.0,0.0,4.165
0.0,0.0,0.0,0.0,0.0,0.0,0.0,0.0,0.0,0.0,0.0,0.0,0.0,0.0,0.0,0.0,0.0,0.0,0.0,0.0,0.0,0.0,0.0,0.0,0.0,0.0,0.0,0.0,10.0,0.0,0.0,0.0,0.0,45.0,0.0,0.0,0.0,45.0,0.0,0.0,0.0,0.0,0.0,0.0,5.3299999
0.0,0.0,0.0,0.0,0.0,0.0,0.0,0.0,0.0,0.0,0.0,0.0,0.0,0.0,0.0,0.0,0.0,0.0,0.0,0.0,0.0,0.0,0.0,0.0,0.0,0.0,0.0,0.0,10.0,0.0,0.0,0.0,0.0,50.0,0.0,0.0,0.0,40.0,0.0,0.0,0.0,0.0,0.0,0.0,5.2199998
0.0,0.0,0.0,0.0,0.0,0.0,0.0,0.0,0.0,0.0,0.0,0.0,0.0,0.0,0.0,0.0,0.0,0.0,0.0,0.0,0.0,0.0,0.0,0.0,0.0,0.0,0.0,0.0,10.0,0.0,0.0,0.0,0.0,60.0,0.0,0.0,0.0,30.0,0.0,0.0,0.0,0.0,0.0,0.0,4.8000002
0.0,0.0,0.0,0.0,0.0,0.0,0.0,0.0,0.0,0.0,0.0,0.0,0.0,0.0,0.0,0.0,0.0,0.0,0.0,0.0,0.0,0.0,0.0,0.0,0.0,0.0,0.0,0.0,10.0,0.0,0.0,0.0,0.0,70.0,0.0,0.0,0.0,20.0,0.0,0.0,0.0,0.0,0.0,0.0,4.54
0.0,0.0,0.0,0.0,0.0,0.0,0.0,0.0,0.0,0.0,0.0,0.0,0.0,0.0,0.0,0.0,0.0,0.0,0.0,0.0,0.0,0.0,0.0,0.0,0.0,0.0,0.0,0.0,10.0,0.0,0.0,0.0,0.0,80.0,0.0,0.0,0.0,10.0,0.0,0.0,0.0,0.0,0.0,0.0,4.1900001
0.0,0.0,0.0,0.0,0.0,0.0,0.0,0.0,0.0,0.0,0.0,0.0,0.0,0.0,0.0,0.0,0.0,0.0,0.0,0.0,0.0,0.0,0.0,0.0,0.0,0.0,0.0,0.0,10.0,0.0,0.0,0.0,0.0,90.0,0.0,0.0,0.0,0.0,0.0,0.0,0.0,0.0,0.0,0.0,4.1474999
0.0,0.0,0.0,0.0,0.0,0.0,0.0,0.0,0.0,0.0,0.0,0.0,0.0,0.0,0.0,0.0,0.0,0.0,0.0,0.0,0.0,0.0,0.0,0.0,0.0,0.0,0.0,0.0,10.0,0.0,0.0,90.0,0.0,0.0,0.0,0.0,0.0,0.0,0.0,0.0,0.0,0.0,0.0,0.0,1.9825
0.0,0.0,0.0,0.0,0.0,0.0,0.0,0.0,0.0,0.0,0.0,0.0,0.0,0.0,0.0,0.0,0.0,0.0,0.0,0.0,0.0,0.0,0.0,0.0,0.0,0.0,0.0,0.0,10.5,0.0,0.0,0.0,0.0,63.2,0.0,0.0,0.0,0.0,0.0,26.3,0.0,0.0,0.0,0.0,6.0599999
0.0,0.0,0.0,0.0,0.0,0.0,0.0,0.0,0.0,0.0,0.0,0.0,0.0,0.0,0.0,0.0,0.0,0.0,0.0,0.0,0.0,0.0,0.0,0.0,0.0,0.0,0.0,0.0,11.1,0.0,0.0,0.0,0.0,66.7,0.0,0.0,0.0,0.0,0.0,22.2,0.0,0.0,0.0,0.0,5.7800002
0.0,0.0,0.0,0.0,0.0,0.0,0.0,0.0,0.0,0.0,0.0,0.0,0.0,0.0,0.0,0.0,0.0,0.0,0.0,0.0,0.0,0.0,0.0,0.0,0.0,0.0,0.0,0.0,11.428571428571429,0.0,0.0,64.57142857142857,24.0,0.0,0.0,0.0,0.0,0.0,0.0,0.0,0.0,0.0,0.0,0.0,3.26
0.0,0.0,0.0,0.0,0.0,0.0,0.0,0.0,0.0,0.0,0.0,0.0,0.0,0.0,0.0,0.0,0.0,0.0,0.0,0.0,0.0,0.0,0.0,0.0,0.0,0.0,0.0,0.0,11.43,0.0,0.0,0.0,0.0,68.57,0.0,0.0,0.0,20.0,0.0,0.0,0.0,0.0,0.0,0.0,4.5500002
0.0,0.0,0.0,0.0,0.0,0.0,0.0,0.0,0.0,0.0,0.0,0.0,0.0,0.0,0.0,0.0,0.0,0.0,0.0,0.0,0.0,0.0,0.0,0.0,0.0,0.0,0.0,0.0,11.8,0.0,0.0,0.0,0.0,70.6,0.0,0.0,0.0,0.0,0.0,17.6,0.0,0.0,0.0,0.0,5.46
0.0,0.0,0.0,0.0,0.0,0.0,0.0,0.0,0.0,0.0,0.0,0.0,0.0,0.0,0.0,0.0,0.0,0.0,0.0,0.0,0.0,0.0,0.0,0.0,0.0,0.0,0.0,0.0,12.0,0.0,0.0,0.0,0.0,48.0,0.0,0.0,0.0,40.0,0.0,0.0,0.0,0.0,0.0,0.0,4.9089999
0.0,0.0,0.0,0.0,0.0,0.0,0.0,0.0,0.0,0.0,0.0,0.0,0.0,0.0,0.0,0.0,0.0,0.0,0.0,0.0,0.0,0.0,0.0,0.0,0.0,0.0,0.0,0.0,12.0,0.0,0.0,0.0,0.0,48.02,0.0,0.0,0.0,39.98,0.0,0.0,0.0,0.0,0.0,0.0,4.90149995
0.0,0.0,0.0,0.0,0.0,0.0,0.0,0.0,0.0,0.0,0.0,0.0,0.0,0.0,0.0,0.0,0.0,0.0,0.0,0.0,0.0,0.0,0.0,0.0,0.0,0.0,0.0,0.0,12.5,0.0,0.0,0.0,0.0,75.0,0.0,0.0,0.0,0.0,0.0,12.5,0.0,0.0,0.0,0.0,5.0700002
0.0,0.0,0.0,0.0,0.0,0.0,0.0,0.0,0.0,0.0,0.0,0.0,0.0,0.0,0.0,0.0,0.0,0.0,0.0,0.0,0.0,0.0,0.0,0.0,0.0,0.0,0.0,0.0,12.5,0.0,0.0,87.5,0.0,0.0,0.0,0.0,0.0,0.0,0.0,0.0,0.0,0.0,0.0,0.0,1.9859999
0.0,0.0,0.0,0.0,0.0,0.0,0.0,0.0,0.0,0.0,0.0,0.0,0.0,0.0,0.0,0.0,0.0,0.0,0.0,0.0,0.0,0.0,0.0,0.0,0.0,0.0,0.0,0.0,12.8,0.0,0.0,0.0,0.0,76.9,0.0,0.0,0.0,0.0,0.0,10.3,0.0,0.0,0.0,0.0,4.9699998
0.0,0.0,0.0,0.0,0.0,0.0,0.0,0.0,0.0,0.0,0.0,0.0,0.0,0.0,0.0,0.0,0.0,0.0,0.0,0.0,0.0,0.0,0.0,0.0,0.0,0.0,0.0,0.0,13.13,0.0,0.0,0.0,0.0,0.0,20.2,0.0,0.0,66.67,0.0,0.0,0.0,0.0,0.0,0.0,5.0
0.0,0.0,0.0,0.0,0.0,0.0,0.0,0.0,0.0,0.0,0.0,0.0,0.0,0.0,0.0,0.0,0.0,0.0,0.0,0.0,0.0,0.0,0.0,0.0,0.0,0.0,0.0,0.0,13.3,0.0,0.0,0.0,0.0,80.0,0.0,0.0,0.0,0.0,0.0,6.7,0.0,0.0,0.0,0.0,4.6599998
0.0,0.0,0.0,0.0,0.0,0.0,0.0,0.0,0.0,0.0,0.0,0.0,0.0,0.0,0.0,0.0,0.0,0.0,0.0,0.0,0.0,0.0,0.0,0.0,0.0,0.0,0.0,0.0,13.7,0.0,0.0,0.0,0.0,82.2,0.0,0.0,0.0,0.0,0.0,4.1,0.0,0.0,0.0,0.0,4.4400001
0.0,0.0,0.0,0.0,0.0,0.0,0.0,0.0,0.0,0.0,0.0,0.0,0.0,0.0,0.0,0.0,0.0,0.0,0.0,0.0,0.0,0.0,0.0,0.0,0.0,0.0,0.0,0.0,13.9,0.0,0.0,0.0,0.0,55.5,0.0,0.0,0.0,0.0,0.0,30.6,0.0,0.0,0.0,0.0,6.3699999
0.0,0.0,0.0,0.0,0.0,0.0,0.0,0.0,0.0,0.0,0.0,0.0,0.0,0.0,0.0,0.0,0.0,0.0,0.0,0.0,0.0,0.0,0.0,0.0,0.0,0.0,0.0,0.0,14.0,0.0,0.0,0.0,0.0,56.0,0.0,0.0,0.0,30.0,0.0,0.0,0.0,0.0,0.0,0.0,4.7210002
0.0,0.0,0.0,0.0,0.0,0.0,0.0,0.0,0.0,0.0,0.0,0.0,0.0,0.0,0.0,0.0,0.0,0.0,0.0,0.0,0.0,0.0,0.0,0.0,0.0,0.0,0.0,0.0,14.01,0.0,0.0,0.0,0.0,56.02,0.0,0.0,0.0,29.97,0.0,0.0,0.0,0.0,0.0,0.0,4.7119999
0.0,0.0,0.0,0.0,0.0,0.0,0.0,0.0,0.0,0.0,0.0,0.0,0.0,0.0,0.0,0.0,0.0,0.0,0.0,0.0,0.0,0.0,0.0,0.0,0.0,0.0,0.0,0.0,14.1,0.0,0.0,0.0,0.0,84.4,0.0,0.0,0.0,0.0,0.0,1.5,0.0,0.0,0.0,0.0,4.2600002
0.0,0.0,0.0,0.0,0.0,0.0,0.0,0.0,0.0,0.0,0.0,0.0,0.0,0.0,0.0,0.0,0.0,0.0,0.0,0.0,0.0,0.0,0.0,0.0,0.0,0.0,0.0,0.0,14.29,0.0,0.0,0.0,0.0,57.14,0.0,0.0,0.0,0.0,0.0,28.57,0.0,0.0,0.0,0.0,6.2399998
0.0,0.0,0.0,0.0,0.0,0.0,0.0,0.0,0.0,0.0,0.0,0.0,0.0,0.0,0.0,0.0,0.0,0.0,0.0,0.0,0.0,0.0,0.0,0.0,0.0,0.0,0.0,0.0,14.31,0.0,0.0,0.0,0.0,57.16,0.0,0.0,0.0,0.0,0.0,28.53,0.0,0.0,0.0,0.0,6.23
0.0,0.0,0.0,0.0,0.0,0.0,0.0,0.0,0.0,0.0,0.0,0.0,0.0,0.0,0.0,0.0,0.0,0.0,0.0,0.0,0.0,0.0,0.0,0.0,0.0,0.0,0.0,0.0,15.0,0.0,0.0,0.0,0.0,0.0,35.0,0.0,0.0,50.0,0.0,0.0,0.0,0.0,0.0,0.0,4.3000001
0.0,0.0,0.0,0.0,0.0,0.0,0.0,0.0,0.0,0.0,0.0,0.0,0.0,0.0,0.0,0.0,0.0,0.0,0.0,0.0,0.0,0.0,0.0,0.0,0.0,0.0,0.0,0.0,15.0,0.0,0.0,0.0,0.0,85.0,0.0,0.0,0.0,0.0,0.0,0.0,0.0,0.0,0.0,0.0,4.0760000666666665
0.0,0.0,0.0,0.0,0.0,0.0,0.0,0.0,0.0,0.0,0.0,0.0,0.0,0.0,0.0,0.0,0.0,0.0,0.0,0.0,0.0,0.0,0.0,0.0,0.0,0.0,0.0,0.0,15.0,0.0,0.0,85.0,0.0,0.0,0.0,0.0,0.0,0.0,0.0,0.0,0.0,0.0,0.0,0.0,1.9853333
0.0,0.0,0.0,0.0,0.0,0.0,0.0,0.0,0.0,0.0,0.0,0.0,0.0,0.0,0.0,0.0,0.0,0.0,0.0,0.0,0.0,0.0,0.0,0.0,0.0,0.0,0.0,0.0,15.15,0.0,0.0,0.0,0.0,84.85,0.0,0.0,0.0,0.0,0.0,0.0,0.0,0.0,0.0,0.0,4.066
0.0,0.0,0.0,0.0,0.0,0.0,0.0,0.0,0.0,0.0,0.0,0.0,0.0,0.0,0.0,0.0,0.0,0.0,0.0,0.0,0.0,0.0,0.0,0.0,0.0,0.0,0.0,0.0,15.38,0.0,0.0,0.0,0.0,61.54,0.0,0.0,0.0,0.0,0.0,23.08,0.0,0.0,0.0,0.0,5.8099999
0.0,0.0,0.0,0.0,0.0,0.0,0.0,0.0,0.0,0.0,0.0,0.0,0.0,0.0,0.0,0.0,0.0,0.0,0.0,0.0,0.0,0.0,0.0,0.0,0.0,0.0,0.0,0.0,15.4,0.0,0.0,0.0,0.0,61.5,0.0,0.0,0.0,0.0,0.0,23.1,0.0,0.0,0.0,0.0,5.8099999
0.0,0.0,0.0,0.0,0.0,0.0,0.0,0.0,0.0,0.0,0.0,0.0,0.0,0.0,0.0,0.0,0.0,0.0,0.0,0.0,0.0,0.0,0.0,0.0,0.0,0.0,0.0,0.0,16.0,0.0,0.0,0.0,0.0,64.0,0.0,0.0,0.0,20.0,0.0,0.0,0.0,0.0,0.0,0.0,4.5080001
0.0,0.0,0.0,0.0,0.0,0.0,0.0,0.0,0.0,0.0,0.0,0.0,0.0,0.0,0.0,0.0,0.0,0.0,0.0,0.0,0.0,0.0,0.0,0.0,0.0,0.0,0.0,0.0,16.67,0.0,0.0,0.0,0.0,66.67,0.0,0.0,0.0,0.0,0.0,16.67,0.0,0.0,0.0,0.0,5.3499999
0.0,0.0,0.0,0.0,0.0,0.0,0.0,0.0,0.0,0.0,0.0,0.0,0.0,0.0,0.0,0.0,0.0,0.0,0.0,0.0,0.0,0.0,0.0,0.0,0.0,0.0,0.0,0.0,16.68,0.0,0.0,0.0,0.0,66.63,0.0,0.0,0.0,0.0,0.0,16.68,0.0,0.0,0.0,0.0,5.3800001
0.0,0.0,0.0,0.0,0.0,0.0,0.0,0.0,0.0,0.0,0.0,0.0,0.0,0.0,0.0,0.0,0.0,0.0,0.0,0.0,0.0,0.0,0.0,0.0,0.0,0.0,0.0,0.0,17.0,0.0,0.0,0.0,0.0,0.0,23.0,0.0,0.0,60.0,0.0,0.0,0.0,0.0,0.0,0.0,4.8000001
0.0,0.0,0.0,0.0,0.0,0.0,0.0,0.0,0.0,0.0,0.0,0.0,0.0,0.0,0.0,0.0,0.0,0.0,0.0,0.0,0.0,0.0,0.0,0.0,0.0,0.0,0.0,0.0,17.1,0.0,0.0,0.0,0.0,42.9,0.0,0.0,0.0,40.0,0.0,0.0,0.0,0.0,0.0,0.0,4.8390002
0.0,0.0,0.0,0.0,0.0,0.0,0.0,0.0,0.0,0.0,0.0,0.0,0.0,0.0,0.0,0.0,0.0,0.0,0.0,0.0,0.0,0.0,0.0,0.0,0.0,0.0,0.0,0.0,17.15,0.0,0.0,0.0,0.0,42.88,0.0,0.0,0.0,39.97,0.0,0.0,0.0,0.0,0.0,0.0,4.79750015
0.0,0.0,0.0,0.0,0.0,0.0,0.0,0.0,0.0,0.0,0.0,0.0,0.0,0.0,0.0,0.0,0.0,0.0,0.0,0.0,0.0,0.0,0.0,0.0,0.0,0.0,0.0,0.0,17.2,0.0,0.0,0.0,0.0,69.0,0.0,0.0,0.0,0.0,0.0,13.8,0.0,0.0,0.0,0.0,5.1100001
0.0,0.0,0.0,0.0,0.0,0.0,0.0,0.0,0.0,0.0,0.0,0.0,0.0,0.0,0.0,0.0,0.0,0.0,0.0,0.0,0.0,0.0,0.0,0.0,0.0,0.0,0.0,0.0,18.0,0.0,0.0,0.0,0.0,72.0,0.0,0.0,0.0,10.0,0.0,0.0,0.0,0.0,0.0,0.0,4.29
0.0,0.0,0.0,0.0,0.0,0.0,0.0,0.0,0.0,0.0,0.0,0.0,0.0,0.0,0.0,0.0,0.0,0.0,0.0,0.0,0.0,0.0,0.0,0.0,0.0,0.0,0.0,0.0,18.02,0.0,0.0,0.0,0.0,72.07,0.0,0.0,0.0,9.91,0.0,0.0,0.0,0.0,0.0,0.0,4.2490001
0.0,0.0,0.0,0.0,0.0,0.0,0.0,0.0,0.0,0.0,0.0,0.0,0.0,0.0,0.0,0.0,0.0,0.0,0.0,0.0,0.0,0.0,0.0,0.0,0.0,0.0,0.0,0.0,18.18,0.0,0.0,0.0,0.0,72.73,0.0,0.0,0.0,0.0,0.0,9.09,0.0,0.0,0.0,0.0,4.73
0.0,0.0,0.0,0.0,0.0,0.0,0.0,0.0,0.0,0.0,0.0,0.0,0.0,0.0,0.0,0.0,0.0,0.0,0.0,0.0,0.0,0.0,0.0,0.0,0.0,0.0,0.0,0.0,18.2,0.0,0.0,0.0,0.0,72.7,0.0,0.0,0.0,0.0,0.0,9.1,0.0,0.0,0.0,0.0,4.73
0.0,0.0,0.0,0.0,0.0,0.0,0.0,0.0,0.0,0.0,0.0,0.0,0.0,0.0,0.0,0.0,0.0,0.0,0.0,0.0,0.0,0.0,0.0,0.0,0.0,0.0,0.0,0.0,18.8,0.0,0.0,0.0,0.0,75.19,0.0,0.0,0.0,0.0,0.0,6.02,0.0,0.0,0.0,0.0,4.4499998
0.0,0.0,0.0,0.0,0.0,0.0,0.0,0.0,0.0,0.0,0.0,0.0,0.0,0.0,0.0,0.0,0.0,0.0,0.0,0.0,0.0,0.0,0.0,0.0,0.0,0.0,0.0,0.0,18.9,0.0,0.0,0.0,0.0,75.5,0.0,0.0,0.0,0.0,0.0,5.6,0.0,0.0,0.0,0.0,4.5
0.0,0.0,0.0,0.0,0.0,0.0,0.0,0.0,0.0,0.0,0.0,0.0,0.0,0.0,0.0,0.0,0.0,0.0,0.0,0.0,0.0,0.0,0.0,0.0,0.0,0.0,0.0,0.0,18.98,0.0,0.0,0.0,0.0,75.9,0.0,0.0,0.0,5.12,0.0,0.0,0.0,0.0,0.0,0.0,4.1100001
0.0,0.0,0.0,0.0,0.0,0.0,0.0,0.0,0.0,0.0,0.0,0.0,0.0,0.0,0.0,0.0,0.0,0.0,0.0,0.0,0.0,0.0,0.0,0.0,0.0,0.0,0.0,0.0,19.19,0.0,0.0,0.0,0.0,76.78,0.0,0.0,0.0,0.0,0.0,4.03,0.0,0.0,0.0,0.0,4.25
0.0,0.0,0.0,0.0,0.0,0.0,0.0,0.0,0.0,0.0,0.0,0.0,0.0,0.0,0.0,0.0,0.0,0.0,0.0,0.0,0.0,0.0,0.0,0.0,0.0,0.0,0.0,0.0,19.6,0.0,0.0,0.0,0.0,78.3,0.0,0.0,0.0,0.0,0.0,2.1,0.0,0.0,0.0,0.0,4.1799998
0.0,0.0,0.0,0.0,0.0,0.0,0.0,0.0,0.0,0.0,0.0,0.0,0.0,0.0,0.0,0.0,0.0,0.0,0.0,0.0,0.0,0.0,0.0,0.0,0.0,0.0,0.0,0.0,19.8,0.0,0.0,0.0,0.0,79.21,0.0,0.0,0.0,0.0,0.0,0.99,0.0,0.0,0.0,0.0,4.0300002
0.0,0.0,0.0,0.0,0.0,0.0,0.0,0.0,0.0,0.0,0.0,0.0,0.0,0.0,0.0,0.0,0.0,0.0,0.0,0.0,0.0,0.0,0.0,0.0,0.0,0.0,0.0,0.0,19.9,0.0,0.0,0.0,0.0,59.8,0.0,0.0,0.0,0.0,0.0,20.3,0.0,0.0,0.0,0.0,5.6500001
0.0,0.0,0.0,0.0,0.0,0.0,0.0,0.0,0.0,0.0,0.0,0.0,0.0,0.0,0.0,0.0,0.0,0.0,0.0,0.0,0.0,0.0,0.0,0.0,0.0,0.0,0.0,0.0,20.0,0.0,0.0,0.0,0.0,0.0,30.0,0.0,0.0,50.0,0.0,0.0,0.0,0.0,0.0,0.0,4.3000001
0.0,0.0,0.0,0.0,0.0,0.0,0.0,0.0,0.0,0.0,0.0,0.0,0.0,0.0,0.0,0.0,0.0,0.0,0.0,0.0,0.0,0.0,0.0,0.0,0.0,0.0,0.0,0.0,20.0,0.0,0.0,0.0,0.0,45.0,0.0,0.0,0.0,35.0,0.0,0.0,0.0,0.0,0.0,0.0,4.3899999
0.0,0.0,0.0,0.0,0.0,0.0,0.0,0.0,0.0,0.0,0.0,0.0,0.0,0.0,0.0,0.0,0.0,0.0,0.0,0.0,0.0,0.0,0.0,0.0,0.0,0.0,0.0,0.0,20.0,0.0,0.0,0.0,0.0,50.0,0.0,0.0,0.0,30.0,0.0,0.0,0.0,0.0,0.0,0.0,4.580333433333333
0.0,0.0,0.0,0.0,0.0,0.0,0.0,0.0,0.0,0.0,0.0,0.0,0.0,0.0,0.0,0.0,0.0,0.0,0.0,0.0,0.0,0.0,0.0,0.0,0.0,0.0,0.0,0.0,20.0,0.0,0.0,0.0,0.0,60.0,0.0,0.0,0.0,20.0,0.0,0.0,0.0,0.0,0.0,0.0,4.23
0.0,0.0,0.0,0.0,0.0,0.0,0.0,0.0,0.0,0.0,0.0,0.0,0.0,0.0,0.0,0.0,0.0,0.0,0.0,0.0,0.0,0.0,0.0,0.0,0.0,0.0,0.0,0.0,20.0,0.0,0.0,0.0,0.0,70.0,0.0,0.0,0.0,10.0,0.0,0.0,0.0,0.0,0.0,0.0,4.1599998
0.0,0.0,0.0,0.0,0.0,0.0,0.0,0.0,0.0,0.0,0.0,0.0,0.0,0.0,0.0,0.0,0.0,0.0,0.0,0.0,0.0,0.0,0.0,0.0,0.0,0.0,0.0,0.0,20.0,0.0,0.0,0.0,0.0,80.0,0.0,0.0,0.0,0.0,0.0,0.0,0.0,0.0,0.0,0.0,3.9752499625000004
0.0,0.0,0.0,0.0,0.0,0.0,0.0,0.0,0.0,0.0,0.0,0.0,0.0,0.0,0.0,0.0,0.0,0.0,0.0,0.0,0.0,0.0,0.0,0.0,0.0,0.0,0.0,0.0,20.0,0.0,0.0,80.0,0.0,0.0,0.0,0.0,0.0,0.0,0.0,0.0,0.0,0.0,0.0,0.0,1.991
0.0,0.0,0.0,0.0,0.0,0.0,0.0,0.0,0.0,0.0,0.0,0.0,0.0,0.0,0.0,0.0,0.0,0.0,0.0,0.0,0.0,0.0,0.0,0.0,0.0,0.0,0.0,0.0,20.8,0.0,0.0,0.0,0.0,62.5,0.0,0.0,0.0,0.0,0.0,16.7,0.0,0.0,0.0,0.0,5.3200002
0.0,0.0,0.0,0.0,0.0,0.0,0.0,0.0,0.0,0.0,0.0,0.0,0.0,0.0,0.0,0.0,0.0,0.0,0.0,0.0,0.0,0.0,0.0,0.0,0.0,0.0,0.0,0.0,21.14,0.0,0.0,0.0,0.0,52.85,0.0,0.0,0.0,26.0,0.0,0.0,0.0,0.0,0.0,0.0,4.4699998
0.0,0.0,0.0,0.0,0.0,0.0,0.0,0.0,0.0,0.0,0.0,0.0,0.0,0.0,0.0,0.0,0.0,0.0,0.0,0.0,0.0,0.0,0.0,0.0,0.0,0.0,0.0,0.0,22.2,0.0,0.0,0.0,0.0,66.7,0.0,0.0,0.0,0.0,0.0,11.1,0.0,0.0,0.0,0.0,4.8499999
0.0,0.0,0.0,0.0,0.0,0.0,0.0,0.0,0.0,0.0,0.0,0.0,0.0,0.0,0.0,0.0,0.0,0.0,0.0,0.0,0.0,0.0,0.0,0.0,0.0,0.0,0.0,0.0,22.27,0.0,0.0,0.0,0.0,55.68,0.0,0.0,0.0,22.05,0.0,0.0,0.0,0.0,0.0,0.0,4.3800001
0.0,0.0,0.0,0.0,0.0,0.0,0.0,0.0,0.0,0.0,0.0,0.0,0.0,0.0,0.0,0.0,0.0,0.0,0.0,0.0,0.0,0.0,0.0,0.0,0.0,0.0,0.0,0.0,22.5,0.0,0.0,77.5,0.0,0.0,0.0,0.0,0.0,0.0,0.0,0.0,0.0,0.0,0.0,0.0,1.99
0.0,0.0,0.0,0.0,0.0,0.0,0.0,0.0,0.0,0.0,0.0,0.0,0.0,0.0,0.0,0.0,0.0,0.0,0.0,0.0,0.0,0.0,0.0,0.0,0.0,0.0,0.0,0.0,22.88,0.0,0.0,0.0,0.0,57.21,0.0,0.0,0.0,19.91,0.0,0.0,0.0,0.0,0.0,0.0,4.344500050000001
0.0,0.0,0.0,0.0,0.0,0.0,0.0,0.0,0.0,0.0,0.0,0.0,0.0,0.0,0.0,0.0,0.0,0.0,0.0,0.0,0.0,0.0,0.0,0.0,0.0,0.0,0.0,0.0,22.94,0.0,0.0,0.0,0.0,57.08,0.0,0.0,0.0,19.98,0.0,0.0,0.0,0.0,0.0,0.0,4.3520002
0.0,0.0,0.0,0.0,0.0,0.0,0.0,0.0,0.0,0.0,0.0,0.0,0.0,0.0,0.0,0.0,0.0,0.0,0.0,0.0,0.0,0.0,0.0,0.0,0.0,0.0,0.0,0.0,23.3,0.0,0.0,0.0,0.0,69.8,0.0,0.0,0.0,0.0,0.0,6.9,0.0,0.0,0.0,0.0,4.5300002
0.0,0.0,0.0,0.0,0.0,0.0,0.0,0.0,0.0,0.0,0.0,0.0,0.0,0.0,0.0,0.0,0.0,0.0,0.0,0.0,0.0,0.0,0.0,0.0,0.0,0.0,0.0,0.0,23.98,0.0,0.0,0.0,0.0,59.95,0.0,0.0,0.0,0.0,0.0,16.07,0.0,0.0,0.0,0.0,5.2399998
0.0,0.0,0.0,0.0,0.0,0.0,0.0,0.0,0.0,0.0,0.0,0.0,0.0,0.0,0.0,0.0,0.0,0.0,0.0,0.0,0.0,0.0,0.0,0.0,0.0,0.0,0.0,0.0,24.0,0.0,0.0,76.0,0.0,0.0,0.0,0.0,0.0,0.0,0.0,0.0,0.0,0.0,0.0,0.0,1.979
0.0,0.0,0.0,0.0,0.0,0.0,0.0,0.0,0.0,0.0,0.0,0.0,0.0,0.0,0.0,0.0,0.0,0.0,0.0,0.0,0.0,0.0,0.0,0.0,0.0,0.0,0.0,0.0,24.25,0.0,0.0,0.0,0.0,73.45,0.0,0.0,0.0,0.0,0.0,2.3,0.0,0.0,0.0,0.0,4.1300001
0.0,0.0,0.0,0.0,0.0,0.0,0.0,0.0,0.0,0.0,0.0,0.0,0.0,0.0,0.0,0.0,0.0,0.0,0.0,0.0,0.0,0.0,0.0,0.0,0.0,0.0,0.0,0.0,25.0,0.0,0.0,0.0,0.0,62.5,0.0,0.0,0.0,0.0,0.0,12.5,0.0,0.0,0.0,0.0,4.9200001
0.0,0.0,0.0,0.0,0.0,0.0,0.0,0.0,0.0,0.0,0.0,0.0,0.0,0.0,0.0,0.0,0.0,0.0,0.0,0.0,0.0,0.0,0.0,0.0,0.0,0.0,0.0,0.0,25.0,0.0,0.0,0.0,0.0,75.0,0.0,0.0,0.0,0.0,0.0,0.0,0.0,0.0,0.0,0.0,3.889250025
0.0,0.0,0.0,0.0,0.0,0.0,0.0,0.0,0.0,0.0,0.0,0.0,0.0,0.0,0.0,0.0,0.0,0.0,0.0,0.0,0.0,0.0,0.0,0.0,0.0,0.0,0.0,0.0,25.0,0.0,0.0,75.0,0.0,0.0,0.0,0.0,0.0,0.0,0.0,0.0,0.0,0.0,0.0,0.0,1.97
0.0,0.0,0.0,0.0,0.0,0.0,0.0,0.0,0.0,0.0,0.0,0.0,0.0,0.0,0.0,0.0,0.0,0.0,0.0,0.0,0.0,0.0,0.0,0.0,0.0,0.0,0.0,0.0,25.64,0.0,0.0,0.0,0.0,64.1,0.0,0.0,0.0,10.26,0.0,0.0,0.0,0.0,0.0,0.0,4.0869999
0.0,0.0,0.0,0.0,0.0,0.0,0.0,0.0,0.0,0.0,0.0,0.0,0.0,0.0,0.0,0.0,0.0,0.0,0.0,0.0,0.0,0.0,0.0,0.0,0.0,0.0,0.0,0.0,25.7,0.0,0.0,0.0,0.0,64.3,0.0,0.0,0.0,10.0,0.0,0.0,0.0,0.0,0.0,0.0,4.1090002
0.0,0.0,0.0,0.0,0.0,0.0,0.0,0.0,0.0,0.0,0.0,0.0,0.0,0.0,0.0,0.0,0.0,0.0,0.0,0.0,0.0,0.0,0.0,0.0,0.0,0.0,0.0,0.0,25.71,0.0,0.0,0.0,0.0,64.27,0.0,0.0,0.0,10.03,0.0,0.0,0.0,0.0,0.0,0.0,4.1100001
0.0,0.0,0.0,0.0,0.0,0.0,0.0,0.0,0.0,0.0,0.0,0.0,0.0,0.0,0.0,0.0,0.0,0.0,0.0,0.0,0.0,0.0,0.0,0.0,0.0,0.0,0.0,0.0,26.3,0.0,0.0,0.0,0.0,65.8,0.0,0.0,0.0,0.0,0.0,7.9,0.0,0.0,0.0,0.0,4.4899998
0.0,0.0,0.0,0.0,0.0,0.0,0.0,0.0,0.0,0.0,0.0,0.0,0.0,0.0,0.0,0.0,0.0,0.0,0.0,0.0,0.0,0.0,0.0,0.0,0.0,0.0,0.0,0.0,26.32,0.0,0.0,0.0,0.0,65.79,0.0,0.0,0.0,0.0,0.0,7.89,0.0,0.0,0.0,0.0,4.3099999
0.0,0.0,0.0,0.0,0.0,0.0,0.0,0.0,0.0,0.0,0.0,0.0,0.0,0.0,0.0,0.0,0.0,0.0,0.0,0.0,0.0,0.0,0.0,0.0,0.0,0.0,0.0,0.0,27.0,0.0,0.0,0.0,0.0,67.6,0.0,0.0,0.0,0.0,0.0,5.4,0.0,0.0,0.0,0.0,4.3200002
0.0,0.0,0.0,0.0,0.0,0.0,0.0,0.0,0.0,0.0,0.0,0.0,0.0,0.0,0.0,0.0,0.0,0.0,0.0,0.0,0.0,0.0,0.0,0.0,0.0,0.0,0.0,0.0,27.78,0.0,0.0,0.0,0.0,69.44,0.0,0.0,0.0,0.0,0.0,2.78,0.0,0.0,0.0,0.0,4.0599999
0.0,0.0,0.0,0.0,0.0,0.0,0.0,0.0,0.0,0.0,0.0,0.0,0.0,0.0,0.0,0.0,0.0,0.0,0.0,0.0,0.0,0.0,0.0,0.0,0.0,0.0,0.0,0.0,28.0,0.0,0.0,0.0,0.0,42.0,0.0,0.0,0.0,30.0,0.0,0.0,0.0,0.0,0.0,0.0,4.3740001
0.0,0.0,0.0,0.0,0.0,0.0,0.0,0.0,0.0,0.0,0.0,0.0,0.0,0.0,0.0,0.0,0.0,0.0,0.0,0.0,0.0,0.0,0.0,0.0,0.0,0.0,0.0,0.0,28.01,0.0,0.0,0.0,0.0,42.02,0.0,0.0,0.0,29.97,0.0,0.0,0.0,0.0,0.0,0.0,4.4250002
0.0,0.0,0.0,0.0,0.0,0.0,0.0,0.0,0.0,0.0,0.0,0.0,0.0,0.0,0.0,0.0,0.0,0.0,0.0,0.0,0.0,0.0,0.0,0.0,0.0,0.0,0.0,0.0,28.01,0.0,0.0,0.0,0.0,70.03,0.0,0.0,0.0,0.0,0.0,1.96,0.0,0.0,0.0,0.0,3.95
0.0,0.0,0.0,0.0,0.0,0.0,0.0,0.0,0.0,0.0,0.0,0.0,0.0,0.0,0.0,0.0,0.0,0.0,0.0,0.0,0.0,0.0,0.0,0.0,0.0,0.0,0.0,0.0,28.51,0.0,0.0,0.0,0.0,68.71,0.0,0.0,0.0,0.0,0.0,2.77,0.0,0.0,0.0,0.0,4.0599999
0.0,0.0,0.0,0.0,0.0,0.0,0.0,0.0,0.0,0.0,0.0,0.0,0.0,0.0,0.0,0.0,0.0,0.0,0.0,0.0,0.0,0.0,0.0,0.0,0.0,0.0,0.0,0.0,28.57,0.0,0.0,0.0,0.0,71.43,0.0,0.0,0.0,0.0,0.0,0.0,0.0,0.0,0.0,0.0,3.811333233333334
0.0,0.0,0.0,0.0,0.0,0.0,0.0,0.0,0.0,0.0,0.0,0.0,0.0,0.0,0.0,0.0,0.0,0.0,0.0,0.0,0.0,0.0,0.0,0.0,0.0,0.0,0.0,0.0,28.571428571428573,0.0,0.0,0.0,0.0,71.42857142857143,0.0,0.0,0.0,0.0,0.0,0.0,0.0,0.0,0.0,0.0,3.8095
0.0,0.0,0.0,0.0,0.0,0.0,0.0,0.0,0.0,0.0,0.0,0.0,0.0,0.0,0.0,0.0,0.0,0.0,0.0,0.0,0.0,0.0,0.0,0.0,0.0,0.0,0.0,0.0,28.6,0.0,0.0,0.0,0.0,71.4,0.0,0.0,0.0,0.0,0.0,0.0,0.0,0.0,0.0,0.0,3.8033332666666673
0.0,0.0,0.0,0.0,0.0,0.0,0.0,0.0,0.0,0.0,0.0,0.0,0.0,0.0,0.0,0.0,0.0,0.0,0.0,0.0,0.0,0.0,0.0,0.0,0.0,0.0,0.0,0.0,30.0,0.0,0.0,0.0,0.0,40.0,0.0,0.0,0.0,30.0,0.0,0.0,0.0,0.0,0.0,0.0,4.8400002
0.0,0.0,0.0,0.0,0.0,0.0,0.0,0.0,0.0,0.0,0.0,0.0,0.0,0.0,0.0,0.0,0.0,0.0,0.0,0.0,0.0,0.0,0.0,0.0,0.0,0.0,0.0,0.0,30.0,0.0,0.0,0.0,0.0,50.0,0.0,0.0,0.0,20.0,0.0,0.0,0.0,0.0,0.0,0.0,4.4699998
0.0,0.0,0.0,0.0,0.0,0.0,0.0,0.0,0.0,0.0,0.0,0.0,0.0,0.0,0.0,0.0,0.0,0.0,0.0,0.0,0.0,0.0,0.0,0.0,0.0,0.0,0.0,0.0,30.0,0.0,0.0,0.0,0.0,60.0,0.0,0.0,0.0,10.0,0.0,0.0,0.0,0.0,0.0,0.0,3.98
0.0,0.0,0.0,0.0,0.0,0.0,0.0,0.0,0.0,0.0,0.0,0.0,0.0,0.0,0.0,0.0,0.0,0.0,0.0,0.0,0.0,0.0,0.0,0.0,0.0,0.0,0.0,0.0,30.0,0.0,0.0,0.0,0.0,70.0,0.0,0.0,0.0,0.0,0.0,0.0,0.0,0.0,0.0,0.0,3.857666666666667
0.0,0.0,0.0,0.0,0.0,0.0,0.0,0.0,0.0,0.0,0.0,0.0,0.0,0.0,0.0,0.0,0.0,0.0,0.0,0.0,0.0,0.0,0.0,0.0,0.0,0.0,0.0,0.0,31.95,0.0,0.0,0.0,0.0,47.92,0.0,0.0,0.0,20.13,0.0,0.0,0.0,0.0,0.0,0.0,4.1139998
0.0,0.0,0.0,0.0,0.0,0.0,0.0,0.0,0.0,0.0,0.0,0.0,0.0,0.0,0.0,0.0,0.0,0.0,0.0,0.0,0.0,0.0,0.0,0.0,0.0,0.0,0.0,0.0,32.0,0.0,0.0,0.0,0.0,48.0,0.0,0.0,0.0,20.0,0.0,0.0,0.0,0.0,0.0,0.0,4.1259999
0.0,0.0,0.0,0.0,0.0,0.0,0.0,0.0,0.0,0.0,0.0,0.0,0.0,0.0,0.0,0.0,0.0,0.0,0.0,0.0,0.0,0.0,0.0,0.0,0.0,0.0,0.0,0.0,34.97,0.0,0.0,0.0,0.0,65.03,0.0,0.0,0.0,0.0,0.0,0.0,0.0,0.0,0.0,0.0,3.6830001
0.0,0.0,0.0,0.0,0.0,0.0,0.0,0.0,0.0,0.0,0.0,0.0,0.0,0.0,0.0,0.0,0.0,0.0,0.0,0.0,0.0,0.0,0.0,0.0,0.0,0.0,0.0,0.0,35.0,0.0,0.0,0.0,0.0,65.0,0.0,0.0,0.0,0.0,0.0,0.0,0.0,0.0,0.0,0.0,3.6505000499999998
0.0,0.0,0.0,0.0,0.0,0.0,0.0,0.0,0.0,0.0,0.0,0.0,0.0,0.0,0.0,0.0,0.0,0.0,0.0,0.0,0.0,0.0,0.0,0.0,0.0,0.0,0.0,0.0,35.97,0.0,0.0,0.0,0.0,53.96,0.0,0.0,0.0,10.07,0.0,0.0,0.0,0.0,0.0,0.0,3.8329999
0.0,0.0,0.0,0.0,0.0,0.0,0.0,0.0,0.0,0.0,0.0,0.0,0.0,0.0,0.0,0.0,0.0,0.0,0.0,0.0,0.0,0.0,0.0,0.0,0.0,0.0,0.0,0.0,36.0,0.0,0.0,0.0,0.0,54.0,0.0,0.0,0.0,10.0,0.0,0.0,0.0,0.0,0.0,0.0,3.8640001
0.0,0.0,0.0,0.0,0.0,0.0,0.0,0.0,0.0,0.0,0.0,0.0,0.0,0.0,0.0,0.0,0.0,0.0,0.0,0.0,0.0,0.0,0.0,0.0,0.0,0.0,0.0,0.0,36.36,0.0,0.0,0.0,0.0,63.64,0.0,0.0,0.0,0.0,0.0,0.0,0.0,0.0,0.0,0.0,3.6240001
0.0,0.0,0.0,0.0,0.0,0.0,0.0,0.0,0.0,0.0,0.0,0.0,0.0,0.0,0.0,0.0,0.0,0.0,0.0,0.0,0.0,0.0,0.0,0.0,0.0,0.0,0.0,0.0,38.02,0.0,0.0,0.0,0.0,57.03,0.0,0.0,0.0,4.94,0.0,0.0,0.0,0.0,0.0,0.0,3.6949999
0.0,0.0,0.0,0.0,0.0,0.0,0.0,0.0,0.0,0.0,0.0,0.0,0.0,0.0,0.0,0.0,0.0,0.0,0.0,0.0,0.0,0.0,0.0,0.0,0.0,0.0,0.0,0.0,40.0,0.0,0.0,0.0,0.0,40.0,0.0,0.0,0.0,20.0,0.0,0.0,0.0,0.0,0.0,0.0,3.9400001
0.0,0.0,0.0,0.0,0.0,0.0,0.0,0.0,0.0,0.0,0.0,0.0,0.0,0.0,0.0,0.0,0.0,0.0,0.0,0.0,0.0,0.0,0.0,0.0,0.0,0.0,0.0,0.0,40.0,0.0,0.0,0.0,0.0,50.0,0.0,0.0,0.0,10.0,0.0,0.0,0.0,0.0,0.0,0.0,4.0999999
0.0,0.0,0.0,0.0,0.0,0.0,0.0,0.0,0.0,0.0,0.0,0.0,0.0,0.0,0.0,0.0,0.0,0.0,0.0,0.0,0.0,0.0,0.0,0.0,0.0,0.0,0.0,0.0,40.0,0.0,0.0,0.0,0.0,60.0,0.0,0.0,0.0,0.0,0.0,0.0,0.0,0.0,0.0,0.0,3.5492500125
0.0,0.0,0.0,0.0,0.0,0.0,0.0,0.0,0.0,0.0,0.0,0.0,0.0,0.0,0.0,0.0,0.0,0.0,0.0,0.0,0.0,0.0,0.0,0.0,0.0,0.0,0.0,0.0,43.0,0.0,0.0,0.0,0.0,57.0,0.0,0.0,0.0,0.0,0.0,0.0,0.0,0.0,0.0,0.0,3.4690001
0.0,0.0,0.0,0.0,0.0,0.0,0.0,0.0,0.0,0.0,0.0,0.0,0.0,0.0,0.0,0.0,0.0,0.0,0.0,0.0,0.0,0.0,0.0,0.0,0.0,0.0,0.0,0.0,44.44,0.0,0.0,0.0,0.0,55.56,0.0,0.0,0.0,0.0,0.0,0.0,0.0,0.0,0.0,0.0,3.4300001
0.0,0.0,0.0,0.0,0.0,0.0,0.0,0.0,0.0,0.0,0.0,0.0,0.0,0.0,0.0,0.0,0.0,0.0,0.0,0.0,0.0,0.0,0.0,0.0,0.0,0.0,0.0,0.0,45.0,0.0,0.0,0.0,0.0,45.0,0.0,0.0,0.0,10.0,0.0,0.0,0.0,0.0,0.0,0.0,3.6229999
0.0,0.0,0.0,0.0,0.0,0.0,0.0,0.0,0.0,0.0,0.0,0.0,0.0,0.0,0.0,0.0,0.0,0.0,0.0,0.0,0.0,0.0,0.0,0.0,0.0,0.0,0.0,0.0,45.0,0.0,0.0,0.0,0.0,55.0,0.0,0.0,0.0,0.0,0.0,0.0,0.0,0.0,0.0,0.0,3.4045
0.0,0.0,0.0,0.0,0.0,0.0,0.0,0.0,0.0,0.0,0.0,0.0,0.0,0.0,0.0,0.0,0.0,0.0,0.0,0.0,0.0,0.0,0.0,0.0,0.0,0.0,0.0,0.0,47.0,0.0,0.0,0.0,0.0,53.0,0.0,0.0,0.0,0.0,0.0,0.0,0.0,0.0,0.0,0.0,3.3670001
0.0,0.0,0.0,0.0,0.0,0.0,0.0,0.0,0.0,0.0,0.0,0.0,0.0,0.0,0.0,0.0,0.0,0.0,0.0,0.0,0.0,0.0,0.0,0.0,0.0,0.0,0.0,0.0,50.0,0.0,0.0,0.0,0.0,40.0,0.0,0.0,0.0,10.0,0.0,0.0,0.0,0.0,0.0,0.0,4.8400002
0.0,0.0,0.0,0.0,0.0,0.0,0.0,0.0,0.0,0.0,0.0,0.0,0.0,0.0,0.0,0.0,0.0,0.0,0.0,0.0,0.0,0.0,0.0,0.0,0.0,0.0,0.0,0.0,50.0,0.0,0.0,0.0,0.0,50.0,0.0,0.0,0.0,0.0,0.0,0.0,0.0,0.0,0.0,0.0,3.289999985714285
0.0,0.0,0.0,0.0,0.0,0.0,0.0,0.0,0.0,0.0,0.0,0.0,0.0,0.0,0.0,0.0,0.0,0.0,0.0,0.0,0.0,0.0,0.0,0.0,0.0,0.0,0.0,0.0,52.0,0.0,0.0,0.0,0.0,48.0,0.0,0.0,0.0,0.0,0.0,0.0,0.0,0.0,0.0,0.0,3.1949999
0.0,0.0,0.0,0.0,0.0,0.0,0.0,0.0,0.0,0.0,0.0,0.0,0.0,0.0,0.0,0.0,0.0,0.0,0.0,0.0,0.0,0.0,0.0,0.0,0.0,0.0,0.0,0.0,55.0,0.0,0.0,0.0,0.0,40.0,0.0,0.0,0.0,5.0,0.0,0.0,0.0,0.0,0.0,0.0,3.6800001
0.0,0.0,0.0,0.0,0.0,0.0,0.0,0.0,0.0,0.0,0.0,0.0,0.0,0.0,0.0,0.0,0.0,0.0,0.0,0.0,0.0,0.0,0.0,0.0,0.0,0.0,0.0,0.0,57.0,0.0,0.0,0.0,0.0,43.0,0.0,0.0,0.0,0.0,0.0,0.0,0.0,0.0,0.0,0.0,3.0599999
0.0,0.0,0.0,0.0,0.0,0.0,0.0,0.0,0.0,0.0,0.0,0.0,0.0,0.0,0.0,0.0,0.0,0.0,0.0,0.0,0.0,0.0,0.0,0.0,0.0,0.0,0.0,0.0,60.0,0.0,0.0,0.0,0.0,35.0,0.0,0.0,0.0,5.0,0.0,0.0,0.0,0.0,0.0,0.0,3.26
0.0,0.0,0.0,0.0,0.0,0.0,0.0,0.0,0.0,0.0,0.0,0.0,0.0,0.0,0.0,0.0,0.0,0.0,0.0,0.0,0.0,0.0,0.0,0.0,0.0,0.0,0.0,0.0,60.0,0.0,0.0,0.0,0.0,40.0,0.0,0.0,0.0,0.0,0.0,0.0,0.0,0.0,0.0,0.0,3.02
0.0,0.0,0.0,0.0,0.0,0.0,0.0,0.0,0.0,0.0,0.0,0.0,0.0,0.0,0.0,0.0,0.0,0.0,0.0,0.0,0.0,0.0,0.0,0.0,0.0,0.0,0.0,0.0,63.0,0.0,0.0,0.0,0.0,37.0,0.0,0.0,0.0,0.0,0.0,0.0,0.0,0.0,0.0,0.0,2.98
0.0,0.0,0.0,0.0,0.0,0.0,0.0,0.0,0.0,0.0,0.0,0.0,0.0,0.0,0.0,0.0,0.0,0.0,0.0,0.0,0.0,0.0,0.0,0.0,0.0,0.0,0.0,0.0,67.0,0.0,0.0,0.0,0.0,33.0,0.0,0.0,0.0,0.0,0.0,0.0,0.0,0.0,0.0,0.0,2.95
0.0,0.0,0.0,0.0,0.0,0.0,0.0,0.0,0.0,0.0,0.0,0.0,0.0,0.0,0.0,0.0,0.0,0.0,0.0,0.0,0.0,0.0,0.0,0.0,0.0,0.0,0.0,0.0,75.0,0.0,0.0,0.0,0.0,25.0,0.0,0.0,0.0,0.0,0.0,0.0,0.0,0.0,0.0,0.0,2.8599999
0.0,0.0,0.0,0.0,0.0,0.0,0.0,0.0,0.0,0.0,0.0,0.0,0.0,0.0,0.0,0.0,0.0,0.0,0.0,0.0,0.0,0.0,0.0,0.0,0.0,0.0,0.0,0.0,80.0,0.0,0.0,0.0,0.0,20.0,0.0,0.0,0.0,0.0,0.0,0.0,0.0,0.0,0.0,0.0,2.7
0.0,0.0,0.0,0.0,0.0,0.0,0.0,0.0,0.0,0.0,0.0,0.0,0.0,0.0,0.0,0.0,0.0,0.0,0.0,0.0,0.0,0.0,0.0,0.0,0.0,0.0,0.0,0.0,85.0,0.0,0.0,0.0,0.0,15.0,0.0,0.0,0.0,0.0,0.0,0.0,0.0,0.0,0.0,0.0,2.5799999
0.0,0.0,0.0,0.0,0.0,0.0,0.0,0.0,0.0,0.0,0.0,0.0,0.0,0.0,0.0,0.0,0.0,0.0,0.0,0.0,0.0,0.0,0.0,0.0,0.0,0.0,0.0,26.6,0.0,0.0,0.0,0.0,0.0,0.0,20.0,0.0,0.0,0.0,0.0,0.0,0.0,0.0,0.0,53.4,6.8
0.0,0.0,0.0,0.0,0.0,0.0,0.0,0.0,0.0,0.0,0.0,0.0,0.0,0.0,0.0,0.0,0.0,0.0,0.0,0.0,0.0,0.0,0.0,0.0,0.0,0.0,0.0,33.3,0.0,0.0,0.0,0.0,0.0,0.0,0.0,0.0,0.0,0.0,0.0,0.0,0.0,0.0,0.0,66.7,7.05
0.0,0.0,0.0,0.0,0.0,0.0,0.0,0.0,0.0,0.0,0.0,0.0,0.0,0.0,0.0,0.0,0.0,0.0,0.0,0.0,0.0,0.0,0.0,0.0,0.0,0.0,0.0,80.0,20.0,0.0,0.0,0.0,0.0,0.0,0.0,0.0,0.0,0.0,0.0,0.0,0.0,0.0,0.0,0.0,8.131499999999999
0.0,0.0,0.0,0.0,0.0,0.0,0.0,0.0,0.0,0.0,0.0,0.0,0.0,0.0,0.0,0.0,0.0,0.0,0.0,0.0,0.0,0.0,0.0,0.0,0.0,0.0,1.2,0.0,0.0,0.0,0.0,0.0,38.8,60.0,0.0,0.0,0.0,0.0,0.0,0.0,0.0,0.0,0.0,0.0,5.8699999
0.0,0.0,0.0,0.0,0.0,0.0,0.0,0.0,0.0,0.0,0.0,0.0,0.0,0.0,0.0,0.0,0.0,0.0,0.0,0.0,0.0,0.0,0.0,0.0,0.0,0.0,2.0,0.0,0.0,0.0,0.0,0.0,38.0,60.0,0.0,0.0,0.0,0.0,0.0,0.0,0.0,0.0,0.0,0.0,5.8899999
0.0,0.0,0.0,0.0,0.0,0.0,0.0,0.0,0.0,0.0,0.0,0.0,0.0,0.0,0.0,0.0,0.0,0.0,0.0,0.0,0.0,0.0,0.0,0.0,0.0,0.0,2.8,0.0,0.0,0.0,0.0,0.0,37.2,60.0,0.0,0.0,0.0,0.0,0.0,0.0,0.0,0.0,0.0,0.0,5.9000001
0.0,0.0,0.0,0.0,0.0,0.0,0.0,0.0,0.0,0.0,0.0,0.0,0.0,0.0,0.0,0.0,0.0,0.0,0.0,0.0,0.0,0.0,0.0,0.0,0.0,0.0,4.0,0.0,0.0,0.0,0.0,0.0,36.0,60.0,0.0,0.0,0.0,0.0,0.0,0.0,0.0,0.0,0.0,0.0,5.9200001
0.0,0.0,0.0,0.0,0.0,0.0,0.0,0.0,0.0,0.0,0.0,0.0,0.0,0.0,0.0,0.0,0.0,0.0,0.0,0.0,0.0,0.0,0.0,0.0,0.0,0.0,6.0,0.0,0.0,0.0,0.0,0.0,34.0,60.0,0.0,0.0,0.0,0.0,0.0,0.0,0.0,0.0,0.0,0.0,5.9499998
0.0,0.0,0.0,0.0,0.0,0.0,0.0,0.0,0.0,0.0,0.0,0.0,0.0,0.0,0.0,0.0,0.0,0.0,0.0,0.0,0.0,0.0,0.0,0.0,0.0,0.0,8.0,0.0,0.0,0.0,0.0,0.0,32.0,60.0,0.0,0.0,0.0,0.0,0.0,0.0,0.0,0.0,0.0,0.0,5.98
0.0,0.0,0.0,0.0,0.0,0.0,0.0,0.0,0.0,0.0,0.0,0.0,0.0,0.0,0.0,0.0,0.0,0.0,0.0,0.0,0.0,0.0,0.0,0.0,0.0,0.0,12.0,0.0,0.0,0.0,0.0,0.0,28.0,60.0,0.0,0.0,0.0,0.0,0.0,0.0,0.0,0.0,0.0,0.0,6.0599999
0.0,0.0,0.0,0.0,0.0,0.0,0.0,0.0,0.0,0.0,0.0,0.0,0.0,0.0,0.0,0.0,0.0,0.0,0.0,0.0,0.0,0.0,0.0,0.0,0.0,0.0,14.0,0.0,0.0,0.0,0.0,0.0,26.0,60.0,0.0,0.0,0.0,0.0,0.0,0.0,0.0,0.0,0.0,0.0,6.0999999
0.0,0.0,0.0,0.0,0.0,0.0,0.0,0.0,0.0,0.0,0.0,0.0,0.0,0.0,0.0,0.0,0.0,0.0,0.0,0.0,0.0,0.0,0.0,0.0,0.0,0.0,16.0,0.0,0.0,0.0,0.0,0.0,24.0,60.0,0.0,0.0,0.0,0.0,0.0,0.0,0.0,0.0,0.0,0.0,6.1500001
0.0,0.0,0.0,0.0,0.0,0.0,0.0,0.0,0.0,0.0,0.0,0.0,0.0,0.0,0.0,0.0,0.0,0.0,0.0,0.0,0.0,0.0,0.0,0.0,0.0,0.0,20.0,0.0,0.0,0.0,0.0,0.0,20.0,60.0,0.0,0.0,0.0,0.0,0.0,0.0,0.0,0.0,0.0,0.0,6.1999998
0.0,0.0,0.0,0.0,0.0,0.0,0.0,0.0,0.0,0.0,0.0,0.0,0.0,0.0,0.0,0.0,0.0,0.0,0.0,0.0,0.0,0.0,0.0,0.0,0.0,0.0,24.0,0.0,0.0,0.0,0.0,0.0,16.0,60.0,0.0,0.0,0.0,0.0,0.0,0.0,0.0,0.0,0.0,0.0,6.3200002
0.0,0.0,0.0,0.0,0.0,0.0,0.0,0.0,0.0,0.0,0.0,0.0,0.0,0.0,0.0,0.0,0.0,0.0,0.0,0.0,0.0,0.0,0.0,0.0,0.0,0.0,28.0,0.0,0.0,0.0,0.0,0.0,12.0,60.0,0.0,0.0,0.0,0.0,0.0,0.0,0.0,0.0,0.0,0.0,6.4299998
0.0,0.0,0.0,0.0,0.0,0.0,0.0,0.0,0.0,0.0,0.0,0.0,0.0,0.0,0.0,0.0,0.0,0.0,0.0,0.0,0.0,0.0,0.0,0.0,0.0,0.0,32.0,0.0,0.0,0.0,0.0,0.0,8.0,60.0,0.0,0.0,0.0,0.0,0.0,0.0,0.0,0.0,0.0,0.0,6.5100002
0.0,0.0,0.0,0.0,0.0,0.0,0.0,0.0,0.0,0.0,0.0,0.0,0.0,0.0,0.0,0.0,0.0,0.0,0.0,0.0,0.0,0.0,0.0,0.0,0.0,0.0,36.0,0.0,0.0,0.0,0.0,0.0,4.0,60.0,0.0,0.0,0.0,0.0,0.0,0.0,0.0,0.0,0.0,0.0,6.5799999
0.0,0.0,0.0,0.0,0.0,0.0,0.0,0.0,0.0,0.0,0.0,0.0,0.0,0.0,0.0,0.0,0.0,0.0,0.0,0.0,0.0,0.0,0.0,0.0,0.0,0.0,38.0,0.0,0.0,0.0,0.0,0.0,2.0,60.0,0.0,0.0,0.0,0.0,0.0,0.0,0.0,0.0,0.0,0.0,6.5799999
0.0,0.0,0.0,0.0,0.0,0.0,0.0,0.0,0.0,0.0,0.0,0.0,0.0,0.0,0.0,0.0,0.0,0.0,0.0,0.0,0.0,0.0,0.0,0.0,0.0,0.0,40.0,0.0,0.0,0.0,0.0,0.0,0.0,60.0,0.0,0.0,0.0,0.0,0.0,0.0,0.0,0.0,0.0,0.0,6.6900001
0.0,0.0,0.0,0.0,0.0,0.0,0.0,0.0,0.0,0.0,0.0,0.0,0.0,0.0,0.0,0.0,0.0,0.0,0.0,0.0,0.0,0.0,0.0,0.0,0.0,34.8,0.0,60.0,0.0,0.0,0.0,0.0,0.0,0.0,0.0,5.2,0.0,0.0,0.0,0.0,0.0,0.0,0.0,0.0,8.51
0.0,0.0,0.0,0.0,0.0,0.0,0.0,0.0,0.0,0.0,0.0,0.0,0.0,0.0,0.0,0.0,0.0,0.0,0.0,0.0,0.0,0.0,0.0,0.0,0.0,40.5,0.0,59.5,0.0,0.0,0.0,0.0,0.0,0.0,0.0,0.0,0.0,0.0,0.0,0.0,0.0,0.0,0.0,0.0,8.34
0.0,0.0,0.0,0.0,0.0,0.0,0.0,0.0,0.0,0.0,0.0,0.0,0.0,0.0,0.0,0.0,0.0,0.0,0.0,0.0,0.0,0.0,0.0,0.0,3.3333333333333335,0.0,0.0,0.0,27.142857142857142,0.0,0.0,0.0,0.0,69.52380952380953,0.0,0.0,0.0,0.0,0.0,0.0,0.0,0.0,0.0,0.0,3.6500001
0.0,0.0,0.0,0.0,0.0,0.0,0.0,0.0,0.0,0.0,0.0,0.0,0.0,0.0,0.0,0.0,0.0,0.0,0.0,0.0,0.0,0.0,0.0,0.0,6.666666666666667,0.0,0.0,0.0,25.714285714285715,0.0,0.0,0.0,0.0,67.61904761904762,0.0,0.0,0.0,0.0,0.0,0.0,0.0,0.0,0.0,0.0,3.5599999
0.0,0.0,0.0,0.0,0.0,0.0,0.0,0.0,0.0,0.0,0.0,0.0,0.0,0.0,0.0,0.0,0.0,0.0,0.0,0.0,0.0,0.0,0.0,0.0,6.666666666666667,0.0,0.0,0.0,25.714285714285715,0.0,0.0,67.61904761904762,0.0,0.0,0.0,0.0,0.0,0.0,0.0,0.0,0.0,0.0,0.0,0.0,3.1500001
0.0,0.0,0.0,0.0,0.0,0.0,0.0,0.0,0.0,0.0,0.0,0.0,0.0,0.0,0.0,0.0,0.0,0.0,0.0,0.0,0.0,0.0,0.0,0.0,10.0,0.0,0.0,0.0,24.285714285714285,0.0,0.0,0.0,0.0,65.71428571428572,0.0,0.0,0.0,0.0,0.0,0.0,0.0,0.0,0.0,0.0,3.52
0.0,0.0,0.0,0.0,0.0,0.0,0.0,0.0,0.0,0.0,0.0,0.0,0.0,0.0,0.0,0.0,0.0,0.0,0.0,0.0,0.0,0.0,0.0,0.0,13.333333333333334,0.0,0.0,0.0,22.857142857142858,0.0,0.0,0.0,0.0,63.80952380952381,0.0,0.0,0.0,0.0,0.0,0.0,0.0,0.0,0.0,0.0,3.4100001
0.0,0.0,0.0,0.0,0.0,0.0,0.0,0.0,0.0,0.0,0.0,0.0,0.0,0.0,0.0,0.0,0.0,0.0,0.0,0.0,0.0,0.0,0.0,0.0,13.333333333333334,0.0,0.0,0.0,22.857142857142858,0.0,0.0,63.80952380952381,0.0,0.0,0.0,0.0,0.0,0.0,0.0,0.0,0.0,0.0,0.0,0.0,3.1099999
0.0,0.0,0.0,0.0,0.0,0.0,0.0,0.0,0.0,0.0,0.0,0.0,0.0,0.0,0.0,0.0,0.0,0.0,0.0,0.0,0.0,0.0,0.0,0.0,16.666666666666668,0.0,0.0,0.0,21.428571428571427,0.0,0.0,0.0,0.0,61.904761904761905,0.0,0.0,0.0,0.0,0.0,0.0,0.0,0.0,0.0,0.0,3.3
0.0,0.0,0.0,0.0,0.0,0.0,0.0,0.0,0.0,0.0,0.0,0.0,0.0,0.0,0.0,0.0,0.0,0.0,0.0,0.0,0.0,0.0,0.0,0.0,20.0,0.0,0.0,0.0,20.0,0.0,0.0,0.0,0.0,60.0,0.0,0.0,0.0,0.0,0.0,0.0,0.0,0.0,0.0,0.0,3.1900001
0.0,0.0,0.0,0.0,0.0,0.0,0.0,0.0,0.0,0.0,0.0,0.0,0.0,0.0,0.0,0.0,0.0,0.0,0.0,0.0,0.0,0.0,0.0,0.0,20.0,0.0,0.0,0.0,20.0,0.0,0.0,60.0,0.0,0.0,0.0,0.0,0.0,0.0,0.0,0.0,0.0,0.0,0.0,0.0,3.05
0.0,0.0,0.0,0.0,0.0,0.0,0.0,0.0,0.0,0.0,0.0,0.0,0.0,0.0,0.0,0.0,0.0,0.0,0.0,0.0,0.0,0.0,0.0,0.0,23.333333333333332,0.0,0.0,0.0,18.571428571428573,0.0,0.0,0.0,0.0,58.095238095238095,0.0,0.0,0.0,0.0,0.0,0.0,0.0,0.0,0.0,0.0,3.1199999
0.0,0.0,0.0,0.0,0.0,0.0,0.0,0.0,0.0,0.0,0.0,0.0,0.0,0.0,0.0,0.0,0.0,0.0,0.0,0.0,0.0,0.0,0.0,0.0,26.666666666666668,0.0,0.0,0.0,17.142857142857142,0.0,0.0,0.0,0.0,56.19047619047619,0.0,0.0,0.0,0.0,0.0,0.0,0.0,0.0,0.0,0.0,3.05
0.0,0.0,0.0,0.0,0.0,0.0,0.0,0.0,0.0,0.0,0.0,0.0,0.0,0.0,0.0,0.0,0.0,0.0,0.0,0.0,0.0,0.0,0.0,0.0,26.666666666666668,0.0,0.0,0.0,17.142857142857142,0.0,0.0,56.19047619047619,0.0,0.0,0.0,0.0,0.0,0.0,0.0,0.0,0.0,0.0,0.0,0.0,3.02
0.0,0.0,0.0,0.0,0.0,0.0,0.0,0.0,0.0,0.0,0.0,0.0,0.0,0.0,0.0,0.0,0.0,0.0,0.0,0.0,0.0,0.0,0.0,0.0,30.0,0.0,0.0,0.0,15.714285714285714,0.0,0.0,0.0,0.0,54.285714285714285,0.0,0.0,0.0,0.0,0.0,0.0,0.0,0.0,0.0,0.0,3.0699999
0.0,0.0,0.0,0.0,0.0,0.0,0.0,0.0,0.0,0.0,0.0,0.0,0.0,0.0,0.0,0.0,0.0,0.0,0.0,0.0,0.0,0.0,0.0,0.0,30.0,0.0,0.0,0.0,15.714285714285714,0.0,0.0,54.285714285714285,0.0,0.0,0.0,0.0,0.0,0.0,0.0,0.0,0.0,0.0,0.0,0.0,2.95
0.0,0.0,0.0,0.0,0.0,0.0,0.0,0.0,0.0,0.0,0.0,0.0,0.0,0.0,0.0,0.0,0.0,0.0,0.0,0.0,0.0,0.0,0.0,0.0,33.333333333333336,0.0,0.0,0.0,14.285714285714286,0.0,0.0,0.0,0.0,52.38095238095238,0.0,0.0,0.0,0.0,0.0,0.0,0.0,0.0,0.0,0.0,3.03
0.0,0.0,0.0,0.0,0.0,0.0,0.0,0.0,0.0,0.0,0.0,0.0,0.0,0.0,0.0,0.0,0.0,0.0,0.0,0.0,0.0,0.0,0.0,0.0,33.333333333333336,0.0,0.0,0.0,14.285714285714286,0.0,0.0,52.38095238095238,0.0,0.0,0.0,0.0,0.0,0.0,0.0,0.0,0.0,0.0,0.0,0.0,2.03
0.0,0.0,0.0,0.0,0.0,0.0,0.0,0.0,0.0,0.0,0.0,0.0,0.0,0.0,0.0,0.0,0.0,0.0,0.0,0.0,0.0,0.0,0.0,0.0,36.666666666666664,0.0,0.0,0.0,12.857142857142858,0.0,0.0,0.0,0.0,50.47619047619048,0.0,0.0,0.0,0.0,0.0,0.0,0.0,0.0,0.0,0.0,2.99
0.0,0.0,0.0,0.0,0.0,0.0,0.0,0.0,0.0,0.0,0.0,0.0,0.0,0.0,0.0,0.0,0.0,0.0,0.0,0.0,0.0,0.0,0.0,0.0,43.333333333333336,0.0,0.0,0.0,10.0,0.0,0.0,46.66666666666667,0.0,0.0,0.0,0.0,0.0,0.0,0.0,0.0,0.0,0.0,0.0,0.0,2.02
0.0,0.0,0.0,0.0,0.0,0.0,0.0,0.0,0.0,0.0,0.0,0.0,0.0,0.0,0.0,0.0,0.0,0.0,0.0,0.0,0.0,0.0,64.0,0.0,0.0,0.0,15.0,21.0,0.0,0.0,0.0,0.0,0.0,0.0,0.0,0.0,0.0,0.0,0.0,0.0,0.0,0.0,0.0,0.0,3.7
0.0,0.0,0.0,0.0,0.0,0.0,0.0,0.0,0.0,0.0,0.0,0.0,0.0,0.0,0.0,0.0,0.0,0.0,0.0,0.0,0.0,0.0,65.0,0.0,0.0,0.0,15.0,20.0,0.0,0.0,0.0,0.0,0.0,0.0,0.0,0.0,0.0,0.0,0.0,0.0,0.0,0.0,0.0,0.0,3.64
0.0,0.0,0.0,0.0,0.0,0.0,0.0,0.0,0.0,0.0,0.0,0.0,0.0,0.0,0.0,0.0,0.0,0.0,0.0,0.0,0.0,0.0,70.0,0.0,0.0,0.0,15.0,15.0,0.0,0.0,0.0,0.0,0.0,0.0,0.0,0.0,0.0,0.0,0.0,0.0,0.0,0.0,0.0,0.0,3.43
0.0,0.0,0.0,0.0,0.0,0.0,0.0,0.0,0.0,0.0,0.0,0.0,0.0,0.0,0.0,0.0,0.0,0.0,0.0,0.0,0.0,0.0,75.0,0.0,0.0,0.0,5.1,19.9,0.0,0.0,0.0,0.0,0.0,0.0,0.0,0.0,0.0,0.0,0.0,0.0,0.0,0.0,0.0,0.0,2.9
0.0,0.0,0.0,0.0,0.0,0.0,0.0,0.0,0.0,0.0,0.0,0.0,0.0,0.0,0.0,0.0,0.0,0.0,0.0,0.0,0.0,0.0,75.0,0.0,0.0,0.0,10.0,15.0,0.0,0.0,0.0,0.0,0.0,0.0,0.0,0.0,0.0,0.0,0.0,0.0,0.0,0.0,0.0,0.0,3.07
0.0,0.0,0.0,0.0,0.0,0.0,0.0,0.0,0.0,0.0,0.0,0.0,0.0,0.0,0.0,0.0,0.0,0.0,0.0,0.0,0.0,0.0,77.0,0.0,0.0,0.0,5.0,18.0,0.0,0.0,0.0,0.0,0.0,0.0,0.0,0.0,0.0,0.0,0.0,0.0,0.0,0.0,0.0,0.0,2.81
0.0,0.0,0.0,0.0,0.0,0.0,0.0,0.0,0.0,0.0,0.0,0.0,0.0,0.0,0.0,0.0,0.0,0.0,0.0,0.0,0.0,0.0,80.0,0.0,0.0,0.0,10.0,10.0,0.0,0.0,0.0,0.0,0.0,0.0,0.0,0.0,0.0,0.0,0.0,0.0,0.0,0.0,0.0,0.0,2.87
0.0,0.0,0.0,0.0,0.0,0.0,0.0,0.0,0.0,0.0,0.0,0.0,0.0,0.0,0.0,0.0,0.0,0.0,0.0,0.0,0.0,0.0,90.0,0.0,0.0,0.0,5.0,5.0,0.0,0.0,0.0,0.0,0.0,0.0,0.0,0.0,0.0,0.0,0.0,0.0,0.0,0.0,0.0,0.0,2.01
0.0,0.0,0.0,0.0,0.0,0.0,0.0,0.0,0.0,0.0,0.0,0.0,0.0,0.0,0.0,0.0,0.0,0.0,0.0,0.0,0.0,20.0,0.0,0.0,0.0,0.0,0.0,0.0,0.0,0.0,0.0,56.666666666666664,0.0,0.0,23.333333333333332,0.0,0.0,0.0,0.0,0.0,0.0,0.0,0.0,0.0,2.29
0.0,0.0,0.0,0.0,0.0,0.0,0.0,0.0,0.0,0.0,0.0,0.0,0.0,0.0,0.0,0.0,0.0,0.0,0.0,0.0,0.0,33.333333333333336,0.0,0.0,0.0,0.0,0.0,0.0,0.0,0.0,0.0,50.0,0.0,0.0,16.666666666666668,0.0,0.0,0.0,0.0,0.0,0.0,0.0,0.0,0.0,1.45
0.0,0.0,0.0,0.0,0.0,0.0,0.0,0.0,0.0,0.0,0.0,0.0,0.0,0.0,0.0,0.0,0.0,0.0,0.0,0.0,0.0,33.333333333333336,0.0,0.0,0.0,0.0,0.0,0.0,14.285714285714286,0.0,0.0,52.38095238095238,0.0,0.0,0.0,0.0,0.0,0.0,0.0,0.0,0.0,0.0,0.0,0.0,1.9
0.0,0.0,0.0,0.0,0.0,0.0,0.0,0.0,0.0,0.0,0.0,0.0,0.0,0.0,0.0,0.0,0.0,0.0,0.0,0.0,0.0,40.0,0.0,0.0,0.0,0.0,0.0,0.0,11.428571428571429,0.0,0.0,48.57142857142857,0.0,0.0,0.0,0.0,0.0,0.0,0.0,0.0,0.0,0.0,0.0,0.0,2.032
0.0,0.0,0.0,0.0,0.0,0.0,0.0,0.0,0.0,0.0,0.0,0.0,0.0,0.0,0.0,0.0,0.0,0.0,0.0,0.0,0.0,46.666666666666664,0.0,0.0,0.0,0.0,0.0,0.0,8.571428571428571,0.0,0.0,44.76190476190476,0.0,0.0,0.0,0.0,0.0,0.0,0.0,0.0,0.0,0.0,0.0,0.0,1.7806585
0.0,0.0,0.0,0.0,0.0,0.0,0.0,0.0,0.0,0.0,0.0,0.0,0.0,0.0,0.0,0.0,0.0,0.0,0.0,0.0,0.0,66.67,0.0,0.0,0.0,0.0,0.0,0.0,0.0,0.0,0.0,33.33,0.0,0.0,0.0,0.0,0.0,0.0,0.0,0.0,0.0,0.0,0.0,0.0,2.746
0.0,0.0,0.0,0.0,0.0,0.0,0.0,0.0,0.0,0.0,0.0,0.0,0.0,0.0,0.0,0.0,0.0,0.0,0.0,25.0,0.0,0.0,0.0,0.0,0.0,0.0,0.0,0.0,0.0,0.0,0.0,50.0,25.0,0.0,0.0,0.0,0.0,0.0,0.0,0.0,0.0,0.0,0.0,0.0,3.69749995
0.0,0.0,0.0,0.0,0.0,0.0,0.0,0.0,0.0,0.0,0.0,0.0,0.0,0.0,0.0,0.0,0.0,0.0,20.0,0.0,0.0,0.0,0.0,0.0,0.0,0.0,0.0,0.0,0.0,0.0,0.0,0.0,0.0,80.0,0.0,0.0,0.0,0.0,0.0,0.0,0.0,0.0,0.0,0.0,4.5300002
0.0,0.0,0.0,0.0,0.0,0.0,0.0,0.0,0.0,0.0,0.0,0.0,0.0,0.0,0.0,1.5,0.0,0.0,0.0,0.0,0.0,0.0,0.0,0.0,0.0,0.0,0.0,0.0,0.0,0.0,0.0,0.0,0.0,93.5,0.0,5.0,0.0,0.0,0.0,0.0,0.0,0.0,0.0,0.0,4.21
0.0,0.0,0.0,0.0,0.0,0.0,0.0,0.0,0.0,0.0,0.0,0.0,0.0,0.0,0.0,1.5,0.0,0.0,0.0,0.0,0.0,0.0,0.0,0.0,0.0,0.0,0.0,0.0,0.0,0.0,0.0,0.0,20.0,73.5,0.0,5.0,0.0,0.0,0.0,0.0,0.0,0.0,0.0,0.0,4.9200001
0.0,0.0,0.0,0.0,0.0,0.0,0.0,0.0,0.0,0.0,0.0,0.0,0.0,0.0,0.0,1.5,0.0,0.0,0.0,0.0,0.0,0.0,0.0,0.0,0.0,0.0,0.0,0.0,0.0,0.0,0.0,0.0,20.0,78.5,0.0,0.0,0.0,0.0,0.0,0.0,0.0,0.0,0.0,0.0,4.7600002
0.0,0.0,0.0,0.0,0.0,0.0,0.0,0.0,0.0,0.0,0.0,0.0,0.0,0.0,0.0,2.0,0.0,0.0,0.0,0.0,0.0,0.0,0.0,0.0,0.0,0.0,0.0,0.0,0.0,0.0,0.0,0.0,0.0,78.4,0.0,0.0,0.0,19.6,0.0,0.0,0.0,0.0,0.0,0.0,3.902
0.0,0.0,0.0,0.0,0.0,0.0,0.0,0.0,0.0,0.0,0.0,0.0,0.0,0.0,0.0,2.0,0.0,0.0,0.0,0.0,0.0,0.0,0.0,0.0,0.0,0.0,0.0,0.0,0.0,0.0,0.0,0.0,0.0,96.0,0.0,0.0,0.0,0.0,0.0,0.0,0.0,0.0,2.0,0.0,3.99
0.0,0.0,0.0,0.0,0.0,0.0,0.0,0.0,0.0,0.0,0.0,0.0,0.0,0.0,0.0,2.0,0.0,0.0,0.0,0.0,0.0,0.0,0.0,0.0,0.0,0.0,0.0,0.0,0.0,0.0,0.0,0.0,0.0,98.0,0.0,0.0,0.0,0.0,0.0,0.0,0.0,0.0,0.0,0.0,4.3497171
0.0,0.0,0.0,0.0,0.0,0.0,0.0,0.0,0.0,0.0,0.0,0.0,0.0,0.0,0.0,2.0,0.0,0.0,0.0,0.0,0.0,0.0,0.0,0.0,0.0,0.0,0.0,0.0,2.0,0.0,0.0,0.0,0.0,96.0,0.0,0.0,0.0,0.0,0.0,0.0,0.0,0.0,0.0,0.0,3.8902485
0.0,0.0,0.0,0.0,0.0,0.0,0.0,0.0,0.0,0.0,0.0,0.0,0.0,0.0,0.0,2.5633333333333335,0.0,0.0,0.0,0.0,0.0,0.0,0.0,0.0,0.0,0.0,0.0,0.0,0.0,0.0,0.0,66.66666666666667,30.77,0.0,0.0,0.0,0.0,0.0,0.0,0.0,0.0,0.0,0.0,0.0,3.7
0.0,0.0,0.0,0.0,0.0,0.0,0.0,0.0,0.0,0.0,0.0,0.0,0.0,0.0,0.0,3.0,0.0,0.0,0.0,0.0,0.0,0.0,0.0,0.0,0.0,0.0,0.0,0.0,0.0,0.0,0.0,0.0,0.0,69.0,0.0,0.0,0.0,0.0,0.0,28.0,0.0,0.0,0.0,0.0,6.5100002
0.0,0.0,0.0,0.0,0.0,0.0,0.0,0.0,0.0,0.0,0.0,0.0,0.0,0.0,0.0,3.0,0.0,0.0,0.0,0.0,0.0,0.0,0.0,0.0,0.0,0.0,0.0,0.0,0.0,0.0,0.0,0.0,0.0,90.0,0.0,7.0,0.0,0.0,0.0,0.0,0.0,0.0,0.0,0.0,4.3899999
0.0,0.0,0.0,0.0,0.0,0.0,0.0,0.0,0.0,0.0,0.0,0.0,0.0,0.0,0.0,3.0,0.0,0.0,0.0,0.0,0.0,0.0,0.0,0.0,0.0,0.0,0.0,0.0,0.0,0.0,0.0,0.0,0.0,95.0,0.0,2.0,0.0,0.0,0.0,0.0,0.0,0.0,0.0,0.0,4.1599998
0.0,0.0,0.0,0.0,0.0,0.0,0.0,0.0,0.0,0.0,0.0,0.0,0.0,0.0,0.0,3.0,0.0,0.0,0.0,0.0,0.0,0.0,0.0,0.0,0.0,0.0,0.0,0.0,0.0,0.0,0.0,0.0,10.0,77.0,0.0,10.0,0.0,0.0,0.0,0.0,0.0,0.0,0.0,0.0,4.4499998
0.0,0.0,0.0,0.0,0.0,0.0,0.0,0.0,0.0,0.0,0.0,0.0,0.0,0.0,0.0,3.0,0.0,0.0,0.0,0.0,0.0,0.0,0.0,0.0,0.0,0.0,0.0,0.0,0.0,0.0,0.0,0.0,10.0,82.0,0.0,5.0,0.0,0.0,0.0,0.0,0.0,0.0,0.0,0.0,4.6300001
0.0,0.0,0.0,0.0,0.0,0.0,0.0,0.0,0.0,0.0,0.0,0.0,0.0,0.0,0.0,3.0,0.0,0.0,0.0,0.0,0.0,0.0,0.0,0.0,0.0,0.0,0.0,0.0,0.0,0.0,0.0,0.0,20.0,77.0,0.0,0.0,0.0,0.0,0.0,0.0,0.0,0.0,0.0,0.0,5.0700002
0.0,0.0,0.0,0.0,0.0,0.0,0.0,0.0,0.0,0.0,0.0,0.0,0.0,0.0,0.0,3.0,0.0,0.0,0.0,0.0,0.0,0.0,0.0,0.0,0.0,0.0,0.0,0.0,3.0,0.0,0.0,0.0,0.0,94.0,0.0,0.0,0.0,0.0,0.0,0.0,0.0,0.0,0.0,0.0,4.2256856
0.0,0.0,0.0,0.0,0.0,0.0,0.0,0.0,0.0,0.0,0.0,0.0,0.0,0.0,0.0,3.3,0.0,0.0,0.0,0.0,0.0,0.0,0.0,0.0,0.0,0.0,0.0,0.0,0.0,0.0,0.0,0.0,3.3,56.0,0.0,0.0,0.0,37.4,0.0,0.0,0.0,0.0,0.0,0.0,4.9918385
0.0,0.0,0.0,0.0,0.0,0.0,0.0,0.0,0.0,0.0,0.0,0.0,0.0,0.0,0.0,3.3,0.0,0.0,0.0,0.0,0.0,0.0,0.0,0.0,0.0,0.0,0.0,0.0,0.0,0.0,0.0,0.0,3.3,93.4,0.0,0.0,0.0,0.0,0.0,0.0,0.0,0.0,0.0,0.0,4.3833504
0.0,0.0,0.0,0.0,0.0,0.0,0.0,0.0,0.0,0.0,0.0,0.0,0.0,0.0,0.0,3.33,0.0,0.0,0.0,0.0,0.0,0.0,0.0,0.0,0.0,0.0,0.0,0.0,0.0,0.0,0.0,0.0,0.0,96.67,0.0,0.0,0.0,0.0,0.0,0.0,0.0,0.0,0.0,0.0,4.3099999
0.0,0.0,0.0,0.0,0.0,0.0,0.0,0.0,0.0,0.0,0.0,0.0,0.0,0.0,0.0,3.3333333333333335,0.0,0.0,0.0,0.0,0.0,20.0,0.0,0.0,0.0,0.0,0.0,0.0,0.0,0.0,0.0,56.66666666666667,0.0,0.0,20.0,0.0,0.0,0.0,0.0,0.0,0.0,0.0,0.0,0.0,2.245
0.0,0.0,0.0,0.0,0.0,0.0,0.0,0.0,0.0,0.0,0.0,0.0,0.0,0.0,0.0,4.0,0.0,0.0,0.0,0.0,0.0,0.0,0.0,0.0,0.0,0.0,0.0,0.0,0.0,0.0,0.0,0.0,0.0,76.8,0.0,0.0,0.0,19.2,0.0,0.0,0.0,0.0,0.0,0.0,3.352
0.0,0.0,0.0,0.0,0.0,0.0,0.0,0.0,0.0,0.0,0.0,0.0,0.0,0.0,0.0,4.0,0.0,0.0,0.0,0.0,0.0,0.0,0.0,0.0,0.0,0.0,0.0,0.0,0.0,0.0,0.0,0.0,0.0,96.0,0.0,0.0,0.0,0.0,0.0,0.0,0.0,0.0,0.0,0.0,4.3134999
0.0,0.0,0.0,0.0,0.0,0.0,0.0,0.0,0.0,0.0,0.0,0.0,0.0,0.0,0.0,4.0,0.0,0.0,0.0,0.0,0.0,0.0,0.0,0.0,0.0,0.0,0.0,0.0,4.0,0.0,0.0,0.0,0.0,92.0,0.0,0.0,0.0,0.0,0.0,0.0,0.0,0.0,0.0,0.0,4.2897649
0.0,0.0,0.0,0.0,0.0,0.0,0.0,0.0,0.0,0.0,0.0,0.0,0.0,0.0,0.0,4.0,0.0,0.0,6.0,0.0,0.0,0.0,0.0,0.0,0.0,0.0,0.0,0.0,0.0,0.0,0.0,0.0,0.0,90.0,0.0,0.0,0.0,0.0,0.0,0.0,0.0,0.0,0.0,0.0,4.2969999
0.0,0.0,0.0,0.0,0.0,0.0,0.0,0.0,0.0,0.0,0.0,0.0,0.0,0.0,0.0,4.166666666666667,0.0,0.0,0.0,0.0,0.0,0.0,0.0,0.0,0.0,0.0,0.0,0.0,0.0,0.0,0.0,0.0,0.0,95.83333333333333,0.0,0.0,0.0,0.0,0.0,0.0,0.0,0.0,0.0,0.0,4.3299999
0.0,0.0,0.0,0.0,0.0,0.0,0.0,0.0,0.0,0.0,0.0,0.0,0.0,0.0,0.0,4.166666666666667,0.0,0.0,0.0,0.0,0.0,0.0,0.0,0.0,0.0,0.0,0.0,0.0,0.0,0.0,0.0,66.66333333333333,29.17,0.0,0.0,0.0,0.0,0.0,0.0,0.0,0.0,0.0,0.0,0.0,3.6
0.0,0.0,0.0,0.0,0.0,0.0,0.0,0.0,0.0,0.0,0.0,0.0,0.0,0.0,0.0,4.35,0.0,0.0,0.0,0.0,0.0,0.0,0.0,0.0,0.0,0.0,0.0,0.0,0.0,0.0,0.0,60.87,34.78,0.0,0.0,0.0,0.0,0.0,0.0,0.0,0.0,0.0,0.0,0.0,4.1199999
0.0,0.0,0.0,0.0,0.0,0.0,0.0,0.0,0.0,0.0,0.0,0.0,0.0,0.0,0.0,4.76,0.0,0.0,0.0,0.0,0.0,0.0,0.0,0.0,0.0,0.0,0.0,0.0,0.0,0.0,0.0,9.52,0.0,85.71,0.0,0.0,0.0,0.0,0.0,0.0,0.0,0.0,0.0,0.0,4.1399999
0.0,0.0,0.0,0.0,0.0,0.0,0.0,0.0,0.0,0.0,0.0,0.0,0.0,0.0,0.0,4.76,0.0,0.0,0.0,0.0,0.0,0.0,0.0,0.0,0.0,0.0,0.0,0.0,0.0,0.0,0.0,19.05,0.0,76.19,0.0,0.0,0.0,0.0,0.0,0.0,0.0,0.0,0.0,0.0,3.9300001
0.0,0.0,0.0,0.0,0.0,0.0,0.0,0.0,0.0,0.0,0.0,0.0,0.0,0.0,0.0,4.76,0.0,0.0,0.0,0.0,0.0,0.0,0.0,0.0,0.0,0.0,0.0,0.0,0.0,0.0,0.0,28.57,0.0,66.67,0.0,0.0,0.0,0.0,0.0,0.0,0.0,0.0,0.0,0.0,3.7
0.0,0.0,0.0,0.0,0.0,0.0,0.0,0.0,0.0,0.0,0.0,0.0,0.0,0.0,0.0,4.76,0.0,0.0,0.0,0.0,0.0,0.0,0.0,0.0,0.0,0.0,0.0,0.0,0.0,0.0,0.0,38.1,0.0,57.14,0.0,0.0,0.0,0.0,0.0,0.0,0.0,0.0,0.0,0.0,3.5999999
0.0,0.0,0.0,0.0,0.0,0.0,0.0,0.0,0.0,0.0,0.0,0.0,0.0,0.0,0.0,4.76,0.0,0.0,0.0,0.0,0.0,0.0,0.0,0.0,0.0,0.0,0.0,0.0,9.52,0.0,0.0,0.0,0.0,85.71,0.0,0.0,0.0,0.0,0.0,0.0,0.0,0.0,0.0,0.0,4.1700001
0.0,0.0,0.0,0.0,0.0,0.0,0.0,0.0,0.0,0.0,0.0,0.0,0.0,0.0,0.0,5.0,0.0,0.0,0.0,0.0,0.0,0.0,0.0,0.0,0.0,0.0,0.0,0.0,0.0,0.0,0.0,0.0,0.0,0.0,15.0,0.0,0.0,80.0,0.0,0.0,0.0,0.0,0.0,0.0,5.225
0.0,0.0,0.0,0.0,0.0,0.0,0.0,0.0,0.0,0.0,0.0,0.0,0.0,0.0,0.0,5.0,0.0,0.0,0.0,0.0,0.0,0.0,0.0,0.0,0.0,0.0,0.0,0.0,0.0,0.0,0.0,0.0,0.0,70.0,0.0,0.0,0.0,25.0,0.0,0.0,0.0,0.0,0.0,0.0,4.4200001
